Repository: samfang802/phyrc-net

# Physics-Guided Damage Image Generation for RC Bridge Columns

Generates image sequences of damage on reinforced-concrete (RC) bridge columns under cyclic loading. The input is the loading history (hysteresis loop and drift); the output is one damage image per loading peak.

Built with PyTorch and PyTorch Lightning. Most design notes in [`docs/`](docs/README.md) are written in Traditional Chinese.

## Pipeline

| Stage | What it does | Entry point | Notes |
|---|---|---|---|
| 1. Damage state | Encodes the hysteresis history into a per-frame damage state (`z` + damage scalars + loading sign) | `train_damage_encoder.py` (older GRU: `train_hysteresis.py`) | [DAMAGE_STATE_ENCODER.md](docs/DAMA

File: Data/Hysteresis/xml/011.xml
<columnTests>
    <columnTest id="PEER-SPD-11" version="1">
        <specimen>
            <name>Zahn et al. 1986, No. 7</name>
            <type>Rectangular</type>
            <comments/>
            <reference> 
Zahn, F.A.; Park, R; and Priestley, M.J.N., "Design of Reinforced Bridge Columns for Strength and Ductility," Report 86-7, Department of Civil Engineering, University of Canterbury, Christchurch, New Zealand, March 1986, 330 pages.</reference>
        </specimen>
        <adminInfo>
            <!-- Generated from audit trail records in the database -->
            <submissionDate> </submissionDate>
            <!-- Person who created/last updated this record -->
            <submitter> </submitter>
            <revisionDate> </revisionDate>
            <reviser> </reviser>
            <!-- Original data owner and any restrictions on use -->
            <copyright> </copyright>
        </adminInfo>
        <materialProperties>
            <concreteStrength units="MPa">28.3</concreteStrength>
            <transverseSteel>
                <yieldStress units="MPa">466</yieldStress>
                <strength units="MPa">688</strength>
                <grade>380</grade>
            </transverseSteel>
            <longitudinalSteel>
                <grade>380</grade>
                <corner>
                    <yieldStress units="MPa">440</yieldStress>
                    <strength units="MPa">674</strength>
                </corner>
                <intermediate>
                    <yieldStress units="MPa">440</yieldStress>
                    <strength units="MPa">674</strength>
                </intermediate>
            </longitudinalSteel>
        </materialProperties>
        <geometry>
            <width units="mm">400</width>
            <depth units="mm">400</depth>
            <lInflection units="mm">1,600</lInflection>
            <lMeasured units="mm">1,600</lMeasured>
            <lSplice units="mm">0</lSplice>
            <lBeam units="mm">0</lBeam>
            <configuration>Double Ended</configuration>
        </geometry>
        <loading>
            <axialLoad units="kN">1,010</axialLoad>
            <PDCode>Shear provided</PDCode>
            <lTop>0</lTop>
            <lBottom>0</lBottom>
        </loading>
        <longitudinalReinforcement>
            <diameter units="mm">16</diameter>
            <diameterIntermediate units="mm">16</diameterIntermediate>
            <numberOfBars>12</numberOfBars>
            <perpendicularToLoad>
                <clearCover units="mm">13</clearCover>
                <numberIntermediateBars>2</numberIntermediateBars>
            </perpendicularToLoad>
            <parallelToLoad>
                <clearCover units="mm">13</clearCover>
                <numberIntermediateBars>2</numberIntermediateBars>
            </parallelToLoad>
            <reinforcementRatio>0.0151</reinforcementRatio>
        </longitudinalReinforcement>
        <transverseReinforcement>
            <type>RI: Rectangular and interlocking ties</type>
            <numberShearLegs>4</numberShearLegs>
            <closeSpacing>
                <barDiameter units="mm">10</barDiameter>
                <numberHoopSets>4</numberHoopSets>
                <hoopSpacing units="mm">117</hoopSpacing>
            </closeSpacing>
            <!-- If uniform, this section will be missing -->
            <wideSpacing>
                <barDiameter units="mm">0</barDiameter>
                <numberHoopSets>0</numberHoopSets>
                <hoopSpacing units="mm">0</hoopSpacing>
            </wideSpacing>
            <volTransReinfRatio>0.016</volTransReinfRatio>
        </transverseReinforcement>
        <failureType>Flexure</failureType>
        <damage>
            <crushing units="mm">22</crushing>
            <spalling units="mm">0</spalling>
            <buckling units="mm">71</buckling>
            <longBarFracture units="mm">0</longBarFracture>
            <spiralFracture units="mm">0</spiralFracture>
            <lossAxial units="mm">0</lossAxial>
        </damage>
        <links>
            <link type="data" description="Force Displacement Data">http://depts.washington.edu/columdat/rectcol/txfiles/zahn86u7.txt</link>
        </links>
    </columnTest>
</columnTests>

File: Data/Hysteresis/xml/012.xml
<columnTests>
    <columnTest id="PEER-SPD-12" version="1">
        <specimen>
            <name>Zahn et al. 1986, No. 8</name>
            <type>Rectangular</type>
            <comments/>
            <reference> 
Zahn, F.A.; Park, R; and Priestley, M.J.N., "Design of Reinforced Bridge Columns for Strength and Ductility," Report 86-7, Department of Civil Engineering, University of Canterbury, Christchurch, New Zealand, March 1986, 330 pages.</reference>
        </specimen>
        <adminInfo>
            <!-- Generated from audit trail records in the database -->
            <submissionDate> </submissionDate>
            <!-- Person who created/last updated this record -->
            <submitter> </submitter>
            <revisionDate> </revisionDate>
            <reviser> </reviser>
            <!-- Original data owner and any restrictions on use -->
            <copyright> </copyright>
        </adminInfo>
        <materialProperties>
            <concreteStrength units="MPa">40.1</concreteStrength>
            <transverseSteel>
                <yieldStress units="MPa">466</yieldStress>
                <strength units="MPa">688</strength>
                <grade>380</grade>
            </transverseSteel>
            <longitudinalSteel>
                <grade>380</grade>
                <corner>
                    <yieldStress units="MPa">440</yieldStress>
                    <strength units="MPa">674</strength>
                </corner>
                <intermediate>
                    <yieldStress units="MPa">440</yieldStress>
                    <strength units="MPa">674</strength>
                </intermediate>
            </longitudinalSteel>
        </materialProperties>
        <geometry>
            <width units="mm">400</width>
            <depth units="mm">400</depth>
            <lInflection units="mm">1,600</lInflection>
            <lMeasured units="mm">1,600</lMeasured>
            <lSplice units="mm">0</lSplice>
            <lBeam units="mm">0</lBeam>
            <configuration>Double Ended</configuration>
        </geometry>
        <loading>
            <axialLoad units="kN">2,502</axialLoad>
            <PDCode>Shear provided</PDCode>
            <lTop>0</lTop>
            <lBottom>0</lBottom>
        </loading>
        <longitudinalReinforcement>
            <diameter units="mm">16</diameter>
            <diameterIntermediate units="mm">16</diameterIntermediate>
            <numberOfBars>12</numberOfBars>
            <perpendicularToLoad>
                <clearCover units="mm">13</clearCover>
                <numberIntermediateBars>2</numberIntermediateBars>
            </perpendicularToLoad>
            <parallelToLoad>
                <clearCover units="mm">13</clearCover>
                <numberIntermediateBars>2</numberIntermediateBars>
            </parallelToLoad>
            <reinforcementRatio>0.0151</reinforcementRatio>
        </longitudinalReinforcement>
        <transverseReinforcement>
            <type>RI: Rectangular and interlocking ties</type>
            <numberShearLegs>4</numberShearLegs>
            <closeSpacing>
                <barDiameter units="mm">10</barDiameter>
                <numberHoopSets>7</numberHoopSets>
                <hoopSpacing units="mm">92</hoopSpacing>
            </closeSpacing>
            <!-- If uniform, this section will be missing -->
            <wideSpacing>
                <barDiameter units="mm">0</barDiameter>
                <numberHoopSets>0</numberHoopSets>
                <hoopSpacing units="mm">0</hoopSpacing>
            </wideSpacing>
            <volTransReinfRatio>0.02</volTransReinfRatio>
        </transverseReinforcement>
        <failureType>Flexure</failureType>
        <damage>
            <crushing units="mm">17</crushing>
            <spalling units="mm">0</spalling>
            <buckling units="mm">50</buckling>
            <longBarFracture units="mm">0</longBarFracture>
            <spiralFracture units="mm">0</spiralFracture>
            <lossAxial units="mm">0</lossAxial>
        </damage>
        <links>
            <link type="data" description="Force Displacement Data">http://depts.washington.edu/columdat/rectcol/txfiles/zahn86u8.txt</link>
        </links>
    </columnTest>
</columnTests>

File: Data/Hysteresis/xml/013.xml
<columnTests>
    <columnTest id="PEER-SPD-13" version="1">
        <specimen>
            <name>Watson and Park 1989, No. 5</name>
            <type>Rectangular</type>
            <comments/>
            <reference> 
Watson, Soesianawati; and Park, R., "Design of Reinforced Concrete Frames of Limited Ductility," Report 89-4, Department of Civil Engineering, University of Canterbury, Christchurch, New Zealand, January 1989, 232 pages.</reference>
        </specimen>
        <adminInfo>
            <!-- Generated from audit trail records in the database -->
            <submissionDate> </submissionDate>
            <!-- Person who created/last updated this record -->
            <submitter> </submitter>
            <revisionDate> </revisionDate>
            <reviser> </reviser>
            <!-- Original data owner and any restrictions on use -->
            <copyright> </copyright>
        </adminInfo>
        <materialProperties>
            <concreteStrength units="MPa">41</concreteStrength>
            <transverseSteel>
                <yieldStress units="MPa">372</yieldStress>
                <strength units="MPa">516</strength>
                <grade>275</grade>
            </transverseSteel>
            <longitudinalSteel>
                <grade>380</grade>
                <corner>
                    <yieldStress units="MPa">474</yieldStress>
                    <strength units="MPa">633.3</strength>
                </corner>
                <intermediate>
                    <yieldStress units="MPa">474</yieldStress>
                    <strength units="MPa">633.3</strength>
                </intermediate>
            </longitudinalSteel>
        </materialProperties>
        <geometry>
            <width units="mm">400</width>
            <depth units="mm">400</depth>
            <lInflection units="mm">1,600</lInflection>
            <lMeasured units="mm">1,600</lMeasured>
            <lSplice units="mm">0</lSplice>
            <lBeam units="mm">0</lBeam>
            <configuration>Double Ended</configuration>
        </geometry>
        <loading>
            <axialLoad units="kN">3,280</axialLoad>
            <PDCode>Shear provided</PDCode>
            <lTop>0</lTop>
            <lBottom>0</lBottom>
        </loading>
        <longitudinalReinforcement>
            <diameter units="mm">16</diameter>
            <diameterIntermediate units="mm">16</diameterIntermediate>
            <numberOfBars>12</numberOfBars>
            <perpendicularToLoad>
                <clearCover units="mm">13</clearCover>
                <numberIntermediateBars>2</numberIntermediateBars>
            </perpendicularToLoad>
            <parallelToLoad>
                <clearCover units="mm">13</clearCover>
                <numberIntermediateBars>2</numberIntermediateBars>
            </parallelToLoad>
            <reinforcementRatio>0.0151</reinforcementRatio>
        </longitudinalReinforcement>
        <transverseReinforcement>
            <type>RO: Rectangular and octagonal ties</type>
            <numberShearLegs>4</numberShearLegs>
            <closeSpacing>
                <barDiameter units="mm">8</barDiameter>
                <numberHoopSets>8</numberHoopSets>
                <hoopSpacing units="mm">81</hoopSpacing>
            </closeSpacing>
            <!-- If uniform, this section will be missing -->
            <wideSpacing>
                <barDiameter units="mm">0</barDiameter>
                <numberHoopSets>0</numberHoopSets>
                <hoopSpacing units="mm">0</hoopSpacing>
            </wideSpacing>
            <volTransReinfRatio>0.007</volTransReinfRatio>
        </transverseReinforcement>
        <failureType>Flexure</failureType>
        <damage>
            <crushing units="mm">18.5</crushing>
            <spalling units="mm">0</spalling>
            <buckling units="mm">0</buckling>
            <longBarFracture units="mm">0</longBarFracture>
            <spiralFracture units="mm">0</spiralFracture>
            <lossAxial units="mm">0</lossAxial>
        </damage>
        <links>
            <link type="data" description="Force Displacement Data">http://depts.washington.edu/columdat/rectcol/txfiles/wat89u5.txt</link>
        </links>
    </columnTest>
</columnTests>

File: Data/Hysteresis/xml/014.xml
<columnTests>
    <columnTest id="PEER-SPD-14" version="1">
        <specimen>
            <name>Watson and Park 1989, No. 6</name>
            <type>Rectangular</type>
            <comments/>
            <reference> 
Watson, Soesianawati; and Park, R., "Design of Reinforced Concrete Frames of Limited Ductility," Report 89-4, Department of Civil Engineering, University of Canterbury, Christchurch, New Zealand, January 1989, 232 pages.</reference>
        </specimen>
        <adminInfo>
            <!-- Generated from audit trail records in the database -->
            <submissionDate> </submissionDate>
            <!-- Person who created/last updated this record -->
            <submitter> </submitter>
            <revisionDate> </revisionDate>
            <reviser> </reviser>
            <!-- Original data owner and any restrictions on use -->
            <copyright> </copyright>
        </adminInfo>
        <materialProperties>
            <concreteStrength units="MPa">40</concreteStrength>
            <transverseSteel>
                <yieldStress units="MPa">388</yieldStress>
                <strength units="MPa">518</strength>
                <grade>275</grade>
            </transverseSteel>
            <longitudinalSteel>
                <grade>380</grade>
                <corner>
                    <yieldStress units="MPa">474</yieldStress>
                    <strength units="MPa">633.3</strength>
                </corner>
                <intermediate>
                    <yieldStress units="MPa">474</yieldStress>
                    <strength units="MPa">633.3</strength>
                </intermediate>
            </longitudinalSteel>
        </materialProperties>
        <geometry>
            <width units="mm">400</width>
            <depth units="mm">400</depth>
            <lInflection units="mm">1,600</lInflection>
            <lMeasured units="mm">1,600</lMeasured>
            <lSplice units="mm">0</lSplice>
            <lBeam units="mm">0</lBeam>
            <configuration>Double Ended</configuration>
        </geometry>
        <loading>
            <axialLoad units="kN">3,200</axialLoad>
            <PDCode>Shear provided</PDCode>
            <lTop>0</lTop>
            <lBottom>0</lBottom>
        </loading>
        <longitudinalReinforcement>
            <diameter units="mm">16</diameter>
            <diameterIntermediate units="mm">16</diameterIntermediate>
            <numberOfBars>12</numberOfBars>
            <perpendicularToLoad>
                <clearCover units="mm">13</clearCover>
                <numberIntermediateBars>2</numberIntermediateBars>
            </perpendicularToLoad>
            <parallelToLoad>
                <clearCover units="mm">13</clearCover>
                <numberIntermediateBars>2</numberIntermediateBars>
            </parallelToLoad>
            <reinforcementRatio>0.0151</reinforcementRatio>
        </longitudinalReinforcement>
        <transverseReinforcement>
            <type>RO: Rectangular and octagonal ties</type>
            <numberShearLegs>4</numberShearLegs>
            <closeSpacing>
                <barDiameter units="mm">6</barDiameter>
                <numberHoopSets>7</numberHoopSets>
                <hoopSpacing units="mm">96</hoopSpacing>
            </closeSpacing>
            <!-- If uniform, this section will be missing -->
            <wideSpacing>
                <barDiameter units="mm">0</barDiameter>
                <numberHoopSets>0</numberHoopSets>
                <hoopSpacing units="mm">0</hoopSpacing>
            </wideSpacing>
            <volTransReinfRatio>0.003</volTransReinfRatio>
        </transverseReinforcement>
        <failureType>Flexure</failureType>
        <damage>
            <crushing units="mm">18.5</crushing>
            <spalling units="mm">0</spalling>
            <buckling units="mm">0</buckling>
            <longBarFracture units="mm">0</longBarFracture>
            <spiralFracture units="mm">0</spiralFracture>
            <lossAxial units="mm">0</lossAxial>
        </damage>
        <links>
            <link type="data" description="Force Displacement Data">http://depts.washington.edu/columdat/rectcol/txfiles/wat89u6.txt</link>
        </links>
    </columnTest>
</columnTests>

File: Data/Hysteresis/xml/015.xml
<columnTests>
    <columnTest id="PEER-SPD-15" version="1">
        <specimen>
            <name>Watson and Park 1989, No. 7</name>
            <type>Rectangular</type>
            <comments/>
            <reference> 
Watson, Soesianawati; and Park, R., "Design of Reinforced Concrete Frames of Limited Ductility," Report 89-4, Department of Civil Engineering, University of Canterbury, Christchurch, New Zealand, January 1989, 232 pages.</reference>
        </specimen>
        <adminInfo>
            <!-- Generated from audit trail records in the database -->
            <submissionDate> </submissionDate>
            <!-- Person who created/last updated this record -->
            <submitter> </submitter>
            <revisionDate> </revisionDate>
            <reviser> </reviser>
            <!-- Original data owner and any restrictions on use -->
            <copyright> </copyright>
        </adminInfo>
        <materialProperties>
            <concreteStrength units="MPa">42</concreteStrength>
            <transverseSteel>
                <yieldStress units="MPa">308</yieldStress>
                <strength units="MPa">444</strength>
                <grade>275</grade>
            </transverseSteel>
            <longitudinalSteel>
                <grade>380</grade>
                <corner>
                    <yieldStress units="MPa">474</yieldStress>
                    <strength units="MPa">633.3</strength>
                </corner>
                <intermediate>
                    <yieldStress units="MPa">474</yieldStress>
                    <strength units="MPa">633.3</strength>
                </intermediate>
            </longitudinalSteel>
        </materialProperties>
        <geometry>
            <width units="mm">400</width>
            <depth units="mm">400</depth>
            <lInflection units="mm">1,600</lInflection>
            <lMeasured units="mm">1,600</lMeasured>
            <lSplice units="mm">0</lSplice>
            <lBeam units="mm">0</lBeam>
            <configuration>Double Ended</configuration>
        </geometry>
        <loading>
            <axialLoad units="kN">4,704</axialLoad>
            <PDCode>Shear provided</PDCode>
            <lTop>0</lTop>
            <lBottom>0</lBottom>
        </loading>
        <longitudinalReinforcement>
            <diameter units="mm">16</diameter>
            <diameterIntermediate units="mm">16</diameterIntermediate>
            <numberOfBars>12</numberOfBars>
            <perpendicularToLoad>
                <clearCover units="mm">13</clearCover>
                <numberIntermediateBars>2</numberIntermediateBars>
            </perpendicularToLoad>
            <parallelToLoad>
                <clearCover units="mm">13</clearCover>
                <numberIntermediateBars>2</numberIntermediateBars>
            </parallelToLoad>
            <reinforcementRatio>0.0151</reinforcementRatio>
        </longitudinalReinforcement>
        <transverseReinforcement>
            <type>RO: Rectangular and octagonal ties</type>
            <numberShearLegs>4</numberShearLegs>
            <closeSpacing>
                <barDiameter units="mm">12</barDiameter>
                <numberHoopSets>7</numberHoopSets>
                <hoopSpacing units="mm">96</hoopSpacing>
            </closeSpacing>
            <!-- If uniform, this section will be missing -->
            <wideSpacing>
                <barDiameter units="mm">0</barDiameter>
                <numberHoopSets>0</numberHoopSets>
                <hoopSpacing units="mm">0</hoopSpacing>
            </wideSpacing>
            <volTransReinfRatio>0.013</volTransReinfRatio>
        </transverseReinforcement>
        <failureType>Flexure</failureType>
        <damage>
            <crushing units="mm">12.3</crushing>
            <spalling units="mm">0</spalling>
            <buckling units="mm">0</buckling>
            <longBarFracture units="mm">0</longBarFracture>
            <spiralFracture units="mm">0</spiralFracture>
            <lossAxial units="mm">0</lossAxial>
        </damage>
        <links>
            <link type="data" description="Force Displacement Data">http://depts.washington.edu/columdat/rectcol/txfiles/wat89u7.txt</link>
        </links>
    </columnTest>
</columnTests>

File: Data/Hysteresis/xml/016.xml
<columnTests>
    <columnTest id="PEER-SPD-16" version="1">
        <specimen>
            <name>Watson and Park 1989, No. 8</name>
            <type>Rectangular</type>
            <comments/>
            <reference> 
Watson, Soesianawati; and Park, R., "Design of Reinforced Concrete Frames of Limited Ductility," Report 89-4, Department of Civil Engineering, University of Canterbury, Christchurch, New Zealand, January 1989, 232 pages.</reference>
        </specimen>
        <adminInfo>
            <!-- Generated from audit trail records in the database -->
            <submissionDate> </submissionDate>
            <!-- Person who created/last updated this record -->
            <submitter> </submitter>
            <revisionDate> </revisionDate>
            <reviser> </reviser>
            <!-- Original data owner and any restrictions on use -->
            <copyright> </copyright>
        </adminInfo>
        <materialProperties>
            <concreteStrength units="MPa">39</concreteStrength>
            <transverseSteel>
                <yieldStress units="MPa">372</yieldStress>
                <strength units="MPa">516</strength>
                <grade>275</grade>
            </transverseSteel>
            <longitudinalSteel>
                <grade>380</grade>
                <corner>
                    <yieldStress units="MPa">474</yieldStress>
                    <strength units="MPa">633.3</strength>
                </corner>
                <intermediate>
                    <yieldStress units="MPa">474</yieldStress>
                    <strength units="MPa">633.3</strength>
                </intermediate>
            </longitudinalSteel>
        </materialProperties>
        <geometry>
            <width units="mm">400</width>
            <depth units="mm">400</depth>
            <lInflection units="mm">1,600</lInflection>
            <lMeasured units="mm">1,600</lMeasured>
            <lSplice units="mm">0</lSplice>
            <lBeam units="mm">0</lBeam>
            <configuration>Double Ended</configuration>
        </geometry>
        <loading>
            <axialLoad units="kN">4,368</axialLoad>
            <PDCode>Shear provided</PDCode>
            <lTop>0</lTop>
            <lBottom>0</lBottom>
        </loading>
        <longitudinalReinforcement>
            <diameter units="mm">16</diameter>
            <diameterIntermediate units="mm">16</diameterIntermediate>
            <numberOfBars>12</numberOfBars>
            <perpendicularToLoad>
                <clearCover units="mm">13</clearCover>
                <numberIntermediateBars>2</numberIntermediateBars>
            </perpendicularToLoad>
            <parallelToLoad>
                <clearCover units="mm">13</clearCover>
                <numberIntermediateBars>2</numberIntermediateBars>
            </parallelToLoad>
            <reinforcementRatio>0.0151</reinforcementRatio>
        </longitudinalReinforcement>
        <transverseReinforcement>
            <type>RO: Rectangular and octagonal ties</type>
            <numberShearLegs>4</numberShearLegs>
            <closeSpacing>
                <barDiameter units="mm">8</barDiameter>
                <numberHoopSets>8</numberHoopSets>
                <hoopSpacing units="mm">77</hoopSpacing>
            </closeSpacing>
            <!-- If uniform, this section will be missing -->
            <wideSpacing>
                <barDiameter units="mm">0</barDiameter>
                <numberHoopSets>0</numberHoopSets>
                <hoopSpacing units="mm">0</hoopSpacing>
            </wideSpacing>
            <volTransReinfRatio>0.007</volTransReinfRatio>
        </transverseReinforcement>
        <failureType>Flexure</failureType>
        <damage>
            <crushing units="mm">12.3</crushing>
            <spalling units="mm">0</spalling>
            <buckling units="mm">0</buckling>
            <longBarFracture units="mm">0</longBarFracture>
            <spiralFracture units="mm">0</spiralFracture>
            <lossAxial units="mm">0</lossAxial>
        </damage>
        <links>
            <link type="data" description="Force Displacement Data">http://depts.washington.edu/columdat/rectcol/txfiles/wat89u8.txt</link>
        </links>
    </columnTest>
</columnTests>

File: Data/Hysteresis/xml/017.xml
<columnTests>
    <columnTest id="PEER-SPD-17" version="1">
        <specimen>
            <name>Watson and Park 1989, No. 9</name>
            <type>Rectangular</type>
            <comments/>
            <reference> 
Watson, Soesianawati; and Park, R., "Design of Reinforced Concrete Frames of Limited Ductility," Report 89-4, Department of Civil Engineering, University of Canterbury, Christchurch, New Zealand, January 1989, 232 pages.</reference>
        </specimen>
        <adminInfo>
            <!-- Generated from audit trail records in the database -->
            <submissionDate> </submissionDate>
            <!-- Person who created/last updated this record -->
            <submitter> </submitter>
            <revisionDate> </revisionDate>
            <reviser> </reviser>
            <!-- Original data owner and any restrictions on use -->
            <copyright> </copyright>
        </adminInfo>
        <materialProperties>
            <concreteStrength units="MPa">40</concreteStrength>
            <transverseSteel>
                <yieldStress units="MPa">308</yieldStress>
                <strength units="MPa">444</strength>
                <grade>275</grade>
            </transverseSteel>
            <longitudinalSteel>
                <grade>380</grade>
                <corner>
                    <yieldStress units="MPa">474</yieldStress>
                    <strength units="MPa">633.3</strength>
                </corner>
                <intermediate>
                    <yieldStress units="MPa">474</yieldStress>
                    <strength units="MPa">633.3</strength>
                </intermediate>
            </longitudinalSteel>
        </materialProperties>
        <geometry>
            <width units="mm">400</width>
            <depth units="mm">400</depth>
            <lInflection units="mm">1,600</lInflection>
            <lMeasured units="mm">1,600</lMeasured>
            <lSplice units="mm">0</lSplice>
            <lBeam units="mm">0</lBeam>
            <configuration>Double Ended</configuration>
        </geometry>
        <loading>
            <axialLoad units="kN">4,480</axialLoad>
            <PDCode>Shear provided</PDCode>
            <lTop>0</lTop>
            <lBottom>0</lBottom>
        </loading>
        <longitudinalReinforcement>
            <diameter units="mm">16</diameter>
            <diameterIntermediate units="mm">16</diameterIntermediate>
            <numberOfBars>12</numberOfBars>
            <perpendicularToLoad>
                <clearCover units="mm">13</clearCover>
                <numberIntermediateBars>2</numberIntermediateBars>
            </perpendicularToLoad>
            <parallelToLoad>
                <clearCover units="mm">13</clearCover>
                <numberIntermediateBars>2</numberIntermediateBars>
            </parallelToLoad>
            <reinforcementRatio>0.0151</reinforcementRatio>
        </longitudinalReinforcement>
        <transverseReinforcement>
            <type>RO: Rectangular and octagonal ties</type>
            <numberShearLegs>4</numberShearLegs>
            <closeSpacing>
                <barDiameter units="mm">12</barDiameter>
                <numberHoopSets>12</numberHoopSets>
                <hoopSpacing units="mm">52</hoopSpacing>
            </closeSpacing>
            <!-- If uniform, this section will be missing -->
            <wideSpacing>
                <barDiameter units="mm">0</barDiameter>
                <numberHoopSets>0</numberHoopSets>
                <hoopSpacing units="mm">0</hoopSpacing>
            </wideSpacing>
            <volTransReinfRatio>0.023</volTransReinfRatio>
        </transverseReinforcement>
        <failureType>Flexure</failureType>
        <damage>
            <crushing units="mm">12.3</crushing>
            <spalling units="mm">0</spalling>
            <buckling units="mm">0</buckling>
            <longBarFracture units="mm">0</longBarFracture>
            <spiralFracture units="mm">0</spiralFracture>
            <lossAxial units="mm">0</lossAxial>
        </damage>
        <links>
            <link type="data" description="Force Displacement Data">http://depts.washington.edu/columdat/rectcol/txfiles/wat89u9.txt</link>
        </links>
    </columnTest>
</columnTests>

File: Data/Hysteresis/xml/018.xml
<columnTests>
    <columnTest id="PEER-SPD-18" version="1">
        <specimen>
            <name>Tanaka and Park 1990, No. 1</name>
            <type>Rectangular</type>
            <comments>Transverse reinforcement hoops were welded</comments>
            <reference> 
Tanaka, H.; and Park, R., "Effect of Lateral Confining Reinforcement on the Ductile Behavior of Reinforced Concrete Columns," Report 90-2, Department of Civil Engineering, University of Canterbury, June 1990, 458 pages.</reference>
        </specimen>
        <adminInfo>
            <!-- Generated from audit trail records in the database -->
            <submissionDate> </submissionDate>
            <!-- Person who created/last updated this record -->
            <submitter> </submitter>
            <revisionDate> </revisionDate>
            <reviser> </reviser>
            <!-- Original data owner and any restrictions on use -->
            <copyright> </copyright>
        </adminInfo>
        <materialProperties>
            <concreteStrength units="MPa">25.6</concreteStrength>
            <transverseSteel>
                <yieldStress units="MPa">333</yieldStress>
                <strength units="MPa">481</strength>
                <grade/>
            </transverseSteel>
            <longitudinalSteel>
                <grade>380</grade>
                <corner>
                    <yieldStress units="MPa">474</yieldStress>
                    <strength units="MPa">721</strength>
                </corner>
                <intermediate>
                    <yieldStress units="MPa">474</yieldStress>
                    <strength units="MPa">721</strength>
                </intermediate>
            </longitudinalSteel>
        </materialProperties>
        <geometry>
            <width units="mm">400</width>
            <depth units="mm">400</depth>
            <lInflection units="mm">1,600</lInflection>
            <lMeasured units="mm">1,600</lMeasured>
            <lSplice units="mm">0</lSplice>
            <lBeam units="mm">0</lBeam>
            <configuration>Double Ended</configuration>
        </geometry>
        <loading>
            <axialLoad units="kN">819</axialLoad>
            <PDCode>Shear provided</PDCode>
            <lTop>0</lTop>
            <lBottom>0</lBottom>
        </loading>
        <longitudinalReinforcement>
            <diameter units="mm">20</diameter>
            <diameterIntermediate units="mm">20</diameterIntermediate>
            <numberOfBars>8</numberOfBars>
            <perpendicularToLoad>
                <clearCover units="mm">40</clearCover>
                <numberIntermediateBars>1</numberIntermediateBars>
            </perpendicularToLoad>
            <parallelToLoad>
                <clearCover units="mm">40</clearCover>
                <numberIntermediateBars>1</numberIntermediateBars>
            </parallelToLoad>
            <reinforcementRatio>0.0157</reinforcementRatio>
        </longitudinalReinforcement>
        <transverseReinforcement>
            <type>RJ: Rectangular ties with J-hooks</type>
            <numberShearLegs>3</numberShearLegs>
            <closeSpacing>
                <barDiameter units="mm">12</barDiameter>
                <numberHoopSets>6</numberHoopSets>
                <hoopSpacing units="mm">80</hoopSpacing>
            </closeSpacing>
            <volTransReinfRatio>0.025</volTransReinfRatio>
        </transverseReinforcement>
        <failureType>Flexure</failureType>
        <damage>
            <crushing units="mm">20</crushing>
            <spalling units="mm">40</spalling>
            <buckling units="mm">120</buckling>
            <longBarFracture units="mm">0</longBarFracture>
            <spiralFracture units="mm">0</spiralFracture>
            <lossAxial units="mm">0</lossAxial>
        </damage>
        <links>
            <link type="data" description="Force Displacement Data">http://depts.washington.edu/columdat/rectcol/txfiles/tana90u1.txt</link>
        </links>
    </columnTest>
</columnTests>

File: Data/Hysteresis/xml/019.xml
<columnTests>
    <columnTest id="PEER-SPD-19" version="1">
        <specimen>
            <name>Tanaka and Park 1990, No. 2</name>
            <type>Rectangular</type>
            <comments/>
            <reference> 
Tanaka, H.; and Park, R., "Effect of Lateral Confining Reinforcement on the Ductile Behavior of Reinforced Concrete Columns," Report 90-2, Department of Civil Engineering, University of Canterbury, June 1990, 458 pages.</reference>
        </specimen>
        <adminInfo>
            <!-- Generated from audit trail records in the database -->
            <submissionDate> </submissionDate>
            <!-- Person who created/last updated this record -->
            <submitter> </submitter>
            <revisionDate> </revisionDate>
            <reviser> </reviser>
            <!-- Original data owner and any restrictions on use -->
            <copyright> </copyright>
        </adminInfo>
        <materialProperties>
            <concreteStrength units="MPa">25.6</concreteStrength>
            <transverseSteel>
                <yieldStress units="MPa">333</yieldStress>
                <strength units="MPa">481</strength>
                <grade/>
            </transverseSteel>
            <longitudinalSteel>
                <grade>380</grade>
                <corner>
                    <yieldStress units="MPa">474</yieldStress>
                    <strength units="MPa">721</strength>
                </corner>
                <intermediate>
                    <yieldStress units="MPa">474</yieldStress>
                    <strength units="MPa">721</strength>
                </intermediate>
            </longitudinalSteel>
        </materialProperties>
        <geometry>
            <width units="mm">400</width>
            <depth units="mm">400</depth>
            <lInflection units="mm">1,600</lInflection>
            <lMeasured units="mm">1,600</lMeasured>
            <lSplice units="mm">0</lSplice>
            <lBeam units="mm">0</lBeam>
            <configuration>Double Ended</configuration>
        </geometry>
        <loading>
            <axialLoad units="kN">819</axialLoad>
            <PDCode>Shear provided</PDCode>
            <lTop>0</lTop>
            <lBottom>0</lBottom>
        </loading>
        <longitudinalReinforcement>
            <diameter units="mm">20</diameter>
            <diameterIntermediate units="mm">20</diameterIntermediate>
            <numberOfBars>8</numberOfBars>
            <perpendicularToLoad>
                <clearCover units="mm">40</clearCover>
                <numberIntermediateBars>1</numberIntermediateBars>
            </perpendicularToLoad>
            <parallelToLoad>
                <clearCover units="mm">40</clearCover>
                <numberIntermediateBars>1</numberIntermediateBars>
            </parallelToLoad>
            <reinforcementRatio>0.0157</reinforcementRatio>
        </longitudinalReinforcement>
        <transverseReinforcement>
            <type>RJ: Rectangular ties with J-hooks</type>
            <numberShearLegs>3</numberShearLegs>
            <closeSpacing>
                <barDiameter units="mm">12</barDiameter>
                <numberHoopSets>6</numberHoopSets>
                <hoopSpacing units="mm">80</hoopSpacing>
            </closeSpacing>
            <volTransReinfRatio>0.025</volTransReinfRatio>
        </transverseReinforcement>
        <failureType>Flexure</failureType>
        <damage>
            <crushing units="mm">18</crushing>
            <spalling units="mm">34</spalling>
            <buckling units="mm">87.2</buckling>
            <longBarFracture units="mm">0</longBarFracture>
            <spiralFracture units="mm">65.4</spiralFracture>
            <lossAxial units="mm">0</lossAxial>
        </damage>
        <links>
            <link type="data" description="Force Displacement Data">http://depts.washington.edu/columdat/rectcol/txfiles/tana90u2.txt</link>
        </links>
    </columnTest>
</columnTests>

File: Data/Hysteresis/xml/020.xml
<columnTests>
    <columnTest id="PEER-SPD-20" version="1">
        <specimen>
            <name>Tanaka and Park 1990, No. 3</name>
            <type>Rectangular</type>
            <comments/>
            <reference> 
Tanaka, H.; and Park, R., "Effect of Lateral Confining Reinforcement on the Ductile Behavior of Reinforced Concrete Columns," Report 90-2, Department of Civil Engineering, University of Canterbury, June 1990, 458 pages.</reference>
        </specimen>
        <adminInfo>
            <!-- Generated from audit trail records in the database -->
            <submissionDate> </submissionDate>
            <!-- Person who created/last updated this record -->
            <submitter> </submitter>
            <revisionDate> </revisionDate>
            <reviser> </reviser>
            <!-- Original data owner and any restrictions on use -->
            <copyright> </copyright>
        </adminInfo>
        <materialProperties>
            <concreteStrength units="MPa">25.6</concreteStrength>
            <transverseSteel>
                <yieldStress units="MPa">333</yieldStress>
                <strength units="MPa">481</strength>
                <grade/>
            </transverseSteel>
            <longitudinalSteel>
                <grade>380</grade>
                <corner>
                    <yieldStress units="MPa">474</yieldStress>
                    <strength units="MPa">721</strength>
                </corner>
                <intermediate>
                    <yieldStress units="MPa">474</yieldStress>
                    <strength units="MPa">721</strength>
                </intermediate>
            </longitudinalSteel>
        </materialProperties>
        <geometry>
            <width units="mm">400</width>
            <depth units="mm">400</depth>
            <lInflection units="mm">1,600</lInflection>
            <lMeasured units="mm">1,600</lMeasured>
            <lSplice units="mm">0</lSplice>
            <lBeam units="mm">0</lBeam>
            <configuration>Double Ended</configuration>
        </geometry>
        <loading>
            <axialLoad units="kN">819</axialLoad>
            <PDCode>Shear provided</PDCode>
            <lTop>0</lTop>
            <lBottom>0</lBottom>
        </loading>
        <longitudinalReinforcement>
            <diameter units="mm">20</diameter>
            <diameterIntermediate units="mm">20</diameterIntermediate>
            <numberOfBars>8</numberOfBars>
            <perpendicularToLoad>
                <clearCover units="mm">40</clearCover>
                <numberIntermediateBars>1</numberIntermediateBars>
            </perpendicularToLoad>
            <parallelToLoad>
                <clearCover units="mm">40</clearCover>
                <numberIntermediateBars>1</numberIntermediateBars>
            </parallelToLoad>
            <reinforcementRatio>0.0157</reinforcementRatio>
        </longitudinalReinforcement>
        <transverseReinforcement>
            <type>UJ: U-bars with J-hooks</type>
            <numberShearLegs>3</numberShearLegs>
            <closeSpacing>
                <barDiameter units="mm">12</barDiameter>
                <numberHoopSets>6</numberHoopSets>
                <hoopSpacing units="mm">80</hoopSpacing>
            </closeSpacing>
            <volTransReinfRatio>0.025</volTransReinfRatio>
        </transverseReinforcement>
        <failureType>Flexure</failureType>
        <damage>
            <crushing units="mm">16</crushing>
            <spalling units="mm">34</spalling>
            <buckling units="mm">59</buckling>
            <longBarFracture units="mm">0</longBarFracture>
            <spiralFracture units="mm">46</spiralFracture>
            <lossAxial units="mm">0</lossAxial>
        </damage>
        <links>
            <link type="data" description="Force Displacement Data">http://depts.washington.edu/columdat/rectcol/txfiles/tana90u3.txt</link>
        </links>
    </columnTest>
</columnTests>
