Repository: samfang802/phyrc-net

# Physics-Guided Damage Image Generation for RC Bridge Columns

Generates image sequences of damage on reinforced-concrete (RC) bridge columns under cyclic loading. The input is the loading history (hysteresis loop and drift); the output is one damage image per loading peak.

Built with PyTorch and PyTorch Lightning. Most design notes in [`docs/`](docs/README.md) are written in Traditional Chinese.

## Pipeline

| Stage | What it does | Entry point | Notes |
|---|---|---|---|
| 1. Damage state | Encodes the hysteresis history into a per-frame damage state (`z` + damage scalars + loading sign) | `train_damage_encoder.py` (older GRU: `train_hysteresis.py`) | [DAMAGE_STATE_ENCODER.md](docs/DAMA

File: Data/Hysteresis/xml/021.xml
<columnTests>
    <columnTest id="PEER-SPD-21" version="1">
        <specimen>
            <name>Tanaka and Park 1990, No. 4</name>
            <type>Rectangular</type>
            <comments/>
            <reference> 
Tanaka, H.; and Park, R., "Effect of Lateral Confining Reinforcement on the Ductile Behavior of Reinforced Concrete Columns," Report 90-2, Department of Civil Engineering, University of Canterbury, June 1990, 458 pages.</reference>
        </specimen>
        <adminInfo>
            <!-- Generated from audit trail records in the database -->
            <submissionDate> </submissionDate>
            <!-- Person who created/last updated this record -->
            <submitter> </submitter>
            <revisionDate> </revisionDate>
            <reviser> </reviser>
            <!-- Original data owner and any restrictions on use -->
            <copyright> </copyright>
        </adminInfo>
        <materialProperties>
            <concreteStrength units="MPa">25.6</concreteStrength>
            <transverseSteel>
                <yieldStress units="MPa">333</yieldStress>
                <strength units="MPa">481</strength>
                <grade/>
            </transverseSteel>
            <longitudinalSteel>
                <grade>380</grade>
                <corner>
                    <yieldStress units="MPa">474</yieldStress>
                    <strength units="MPa">721</strength>
                </corner>
                <intermediate>
                    <yieldStress units="MPa">474</yieldStress>
                    <strength units="MPa">721</strength>
                </intermediate>
            </longitudinalSteel>
        </materialProperties>
        <geometry>
            <width units="mm">400</width>
            <depth units="mm">400</depth>
            <lInflection units="mm">1,600</lInflection>
            <lMeasured units="mm">1,600</lMeasured>
            <lSplice units="mm">0</lSplice>
            <lBeam units="mm">0</lBeam>
            <configuration>Double Ended</configuration>
        </geometry>
        <loading>
            <axialLoad units="kN">819</axialLoad>
            <PDCode>Shear provided</PDCode>
            <lTop>0</lTop>
            <lBottom>0</lBottom>
        </loading>
        <longitudinalReinforcement>
            <diameter units="mm">20</diameter>
            <diameterIntermediate units="mm">20</diameterIntermediate>
            <numberOfBars>8</numberOfBars>
            <perpendicularToLoad>
                <clearCover units="mm">40</clearCover>
                <numberIntermediateBars>1</numberIntermediateBars>
            </perpendicularToLoad>
            <parallelToLoad>
                <clearCover units="mm">40</clearCover>
                <numberIntermediateBars>1</numberIntermediateBars>
            </parallelToLoad>
            <reinforcementRatio>0.0157</reinforcementRatio>
        </longitudinalReinforcement>
        <transverseReinforcement>
            <type>RJ: Rectangular ties with J-hooks</type>
            <numberShearLegs>3</numberShearLegs>
            <closeSpacing>
                <barDiameter units="mm">12</barDiameter>
                <numberHoopSets>6</numberHoopSets>
                <hoopSpacing units="mm">80</hoopSpacing>
            </closeSpacing>
            <volTransReinfRatio>0.025</volTransReinfRatio>
        </transverseReinforcement>
        <failureType>Flexure</failureType>
        <damage>
            <crushing units="mm">16</crushing>
            <spalling units="mm">32</spalling>
            <buckling units="mm">80</buckling>
            <longBarFracture units="mm">0</longBarFracture>
            <spiralFracture units="mm">0</spiralFracture>
            <lossAxial units="mm">0</lossAxial>
        </damage>
        <links>
            <link type="data" description="Force Displacement Data">http://depts.washington.edu/columdat/rectcol/txfiles/tana90u4.txt</link>
        </links>
    </columnTest>
</columnTests>

File: Data/Hysteresis/xml/022.xml
<columnTests>
    <columnTest id="PEER-SPD-22" version="1">
        <specimen>
            <name>Tanaka and Park 1990, No. 5</name>
            <type>Rectangular</type>
            <comments/>
            <reference> 
Tanaka, H.; and Park, R., "Effect of Lateral Confining Reinforcement on the Ductile Behavior of Reinforced Concrete Columns," Report 90-2, Department of Civil Engineering, University of Canterbury, June 1990, 458 pages.</reference>
        </specimen>
        <adminInfo>
            <!-- Generated from audit trail records in the database -->
            <submissionDate> </submissionDate>
            <!-- Person who created/last updated this record -->
            <submitter> </submitter>
            <revisionDate> </revisionDate>
            <reviser> </reviser>
            <!-- Original data owner and any restrictions on use -->
            <copyright> </copyright>
        </adminInfo>
        <materialProperties>
            <concreteStrength units="MPa">32</concreteStrength>
            <transverseSteel>
                <yieldStress units="MPa">325</yieldStress>
                <strength units="MPa">429</strength>
                <grade/>
            </transverseSteel>
            <longitudinalSteel>
                <grade>380</grade>
                <corner>
                    <yieldStress units="MPa">511</yieldStress>
                    <strength units="MPa">675</strength>
                </corner>
                <intermediate>
                    <yieldStress units="MPa">511</yieldStress>
                    <strength units="MPa">675</strength>
                </intermediate>
            </longitudinalSteel>
        </materialProperties>
        <geometry>
            <width units="mm">550</width>
            <depth units="mm">550</depth>
            <lInflection units="mm">1,650</lInflection>
            <lMeasured units="mm">1,650</lMeasured>
            <lSplice units="mm">0</lSplice>
            <lBeam units="mm">0</lBeam>
            <configuration>Cantilever</configuration>
        </geometry>
        <loading>
            <axialLoad units="kN">968</axialLoad>
            <PDCode>Shear provided</PDCode>
            <lTop>0</lTop>
            <lBottom>0</lBottom>
        </loading>
        <longitudinalReinforcement>
            <diameter units="mm">20</diameter>
            <diameterIntermediate units="mm">20</diameterIntermediate>
            <numberOfBars>12</numberOfBars>
            <perpendicularToLoad>
                <clearCover units="mm">40</clearCover>
                <numberIntermediateBars>2</numberIntermediateBars>
            </perpendicularToLoad>
            <parallelToLoad>
                <clearCover units="mm">40</clearCover>
                <numberIntermediateBars>2</numberIntermediateBars>
            </parallelToLoad>
            <reinforcementRatio>0.0125</reinforcementRatio>
        </longitudinalReinforcement>
        <transverseReinforcement>
            <type>RJ: Rectangular ties with J-hooks</type>
            <numberShearLegs>4</numberShearLegs>
            <closeSpacing>
                <barDiameter units="mm">12</barDiameter>
                <numberHoopSets>6</numberHoopSets>
                <hoopSpacing units="mm">110</hoopSpacing>
            </closeSpacing>
            <volTransReinfRatio>0.017</volTransReinfRatio>
        </transverseReinforcement>
        <failureType>Flexure</failureType>
        <damage>
            <crushing units="mm">22</crushing>
            <spalling units="mm">46</spalling>
            <buckling units="mm">73.8</buckling>
            <longBarFracture units="mm">0</longBarFracture>
            <spiralFracture units="mm">0</spiralFracture>
            <lossAxial units="mm">0</lossAxial>
        </damage>
        <links>
            <link type="data" description="Force Displacement Data">http://depts.washington.edu/columdat/rectcol/txfiles/tana90u5.txt</link>
        </links>
    </columnTest>
</columnTests>

File: Data/Hysteresis/xml/023.xml
<columnTests>
    <columnTest id="PEER-SPD-23" version="1">
        <specimen>
            <name>Tanaka and Park 1990, No. 6</name>
            <type>Rectangular</type>
            <comments/>
            <reference> 
Tanaka, H.; and Park, R., "Effect of Lateral Confining Reinforcement on the Ductile Behavior of Reinforced Concrete Columns," Report 90-2, Department of Civil Engineering, University of Canterbury, June 1990, 458 pages.</reference>
        </specimen>
        <adminInfo>
            <!-- Generated from audit trail records in the database -->
            <submissionDate> </submissionDate>
            <!-- Person who created/last updated this record -->
            <submitter> </submitter>
            <revisionDate> </revisionDate>
            <reviser> </reviser>
            <!-- Original data owner and any restrictions on use -->
            <copyright> </copyright>
        </adminInfo>
        <materialProperties>
            <concreteStrength units="MPa">32</concreteStrength>
            <transverseSteel>
                <yieldStress units="MPa">325</yieldStress>
                <strength units="MPa">429</strength>
                <grade/>
            </transverseSteel>
            <longitudinalSteel>
                <grade>380</grade>
                <corner>
                    <yieldStress units="MPa">511</yieldStress>
                    <strength units="MPa">675</strength>
                </corner>
                <intermediate>
                    <yieldStress units="MPa">511</yieldStress>
                    <strength units="MPa">675</strength>
                </intermediate>
            </longitudinalSteel>
        </materialProperties>
        <geometry>
            <width units="mm">550</width>
            <depth units="mm">550</depth>
            <lInflection units="mm">1,650</lInflection>
            <lMeasured units="mm">1,650</lMeasured>
            <lSplice units="mm">0</lSplice>
            <lBeam units="mm">0</lBeam>
            <configuration>Cantilever</configuration>
        </geometry>
        <loading>
            <axialLoad units="kN">968</axialLoad>
            <PDCode>Shear provided</PDCode>
            <lTop>0</lTop>
            <lBottom>0</lBottom>
        </loading>
        <longitudinalReinforcement>
            <diameter units="mm">20</diameter>
            <diameterIntermediate units="mm">20</diameterIntermediate>
            <numberOfBars>12</numberOfBars>
            <perpendicularToLoad>
                <clearCover units="mm">40</clearCover>
                <numberIntermediateBars>2</numberIntermediateBars>
            </perpendicularToLoad>
            <parallelToLoad>
                <clearCover units="mm">40</clearCover>
                <numberIntermediateBars>2</numberIntermediateBars>
            </parallelToLoad>
            <reinforcementRatio>0.0125</reinforcementRatio>
        </longitudinalReinforcement>
        <transverseReinforcement>
            <type>RU: Rectangular ties and U-bars</type>
            <numberShearLegs>4</numberShearLegs>
            <closeSpacing>
                <barDiameter units="mm">12</barDiameter>
                <numberHoopSets>6</numberHoopSets>
                <hoopSpacing units="mm">110</hoopSpacing>
            </closeSpacing>
            <volTransReinfRatio>0.017</volTransReinfRatio>
        </transverseReinforcement>
        <failureType>Flexure</failureType>
        <damage>
            <crushing units="mm">19</crushing>
            <spalling units="mm">32</spalling>
            <buckling units="mm">67.2</buckling>
            <longBarFracture units="mm">0</longBarFracture>
            <spiralFracture units="mm">0</spiralFracture>
            <lossAxial units="mm">0</lossAxial>
        </damage>
        <links>
            <link type="data" description="Force Displacement Data">http://depts.washington.edu/columdat/rectcol/txfiles/tana90u6.txt</link>
        </links>
    </columnTest>
</columnTests>

File: Data/Hysteresis/xml/024.xml
<columnTests>
    <columnTest id="PEER-SPD-24" version="1">
        <specimen>
            <name>Tanaka and Park 1990, No. 7</name>
            <type>Rectangular</type>
            <comments/>
            <reference> 
Tanaka, H.; and Park, R., "Effect of Lateral Confining Reinforcement on the Ductile Behavior of Reinforced Concrete Columns," Report 90-2, Department of Civil Engineering, University of Canterbury, June 1990, 458 pages.</reference>
        </specimen>
        <adminInfo>
            <!-- Generated from audit trail records in the database -->
            <submissionDate> </submissionDate>
            <!-- Person who created/last updated this record -->
            <submitter> </submitter>
            <revisionDate> </revisionDate>
            <reviser> </reviser>
            <!-- Original data owner and any restrictions on use -->
            <copyright> </copyright>
        </adminInfo>
        <materialProperties>
            <concreteStrength units="MPa">32.1</concreteStrength>
            <transverseSteel>
                <yieldStress units="MPa">325</yieldStress>
                <strength units="MPa">429</strength>
                <grade/>
            </transverseSteel>
            <longitudinalSteel>
                <grade>380</grade>
                <corner>
                    <yieldStress units="MPa">511</yieldStress>
                    <strength units="MPa">675</strength>
                </corner>
                <intermediate>
                    <yieldStress units="MPa">511</yieldStress>
                    <strength units="MPa">675</strength>
                </intermediate>
            </longitudinalSteel>
        </materialProperties>
        <geometry>
            <width units="mm">550</width>
            <depth units="mm">550</depth>
            <lInflection units="mm">1,650</lInflection>
            <lMeasured units="mm">1,650</lMeasured>
            <lSplice units="mm">0</lSplice>
            <lBeam units="mm">0</lBeam>
            <configuration>Cantilever</configuration>
        </geometry>
        <loading>
            <axialLoad units="kN">2,913</axialLoad>
            <PDCode>Shear provided</PDCode>
            <lTop>0</lTop>
            <lBottom>0</lBottom>
        </loading>
        <longitudinalReinforcement>
            <diameter units="mm">20</diameter>
            <diameterIntermediate units="mm">20</diameterIntermediate>
            <numberOfBars>12</numberOfBars>
            <perpendicularToLoad>
                <clearCover units="mm">40</clearCover>
                <numberIntermediateBars>2</numberIntermediateBars>
            </perpendicularToLoad>
            <parallelToLoad>
                <clearCover units="mm">40</clearCover>
                <numberIntermediateBars>2</numberIntermediateBars>
            </parallelToLoad>
            <reinforcementRatio>0.0125</reinforcementRatio>
        </longitudinalReinforcement>
        <transverseReinforcement>
            <type>RJ: Rectangular ties with J-hooks</type>
            <numberShearLegs>4</numberShearLegs>
            <closeSpacing>
                <barDiameter units="mm">12</barDiameter>
                <numberHoopSets>7</numberHoopSets>
                <hoopSpacing units="mm">90</hoopSpacing>
            </closeSpacing>
            <volTransReinfRatio>0.021</volTransReinfRatio>
        </transverseReinforcement>
        <failureType>Flexure</failureType>
        <damage>
            <crushing units="mm">19</crushing>
            <spalling units="mm">29</spalling>
            <buckling units="mm">82.4</buckling>
            <longBarFracture units="mm">0</longBarFracture>
            <spiralFracture units="mm">82.4</spiralFracture>
            <lossAxial units="mm">0</lossAxial>
        </damage>
        <links>
            <link type="data" description="Force Displacement Data">http://depts.washington.edu/columdat/rectcol/txfiles/tana90u7.txt</link>
        </links>
    </columnTest>
</columnTests>

File: Data/Hysteresis/xml/025.xml
<columnTests>
    <columnTest id="PEER-SPD-25" version="1">
        <specimen>
            <name>Tanaka and Park 1990, No. 8</name>
            <type>Rectangular</type>
            <comments/>
            <reference> 
Tanaka, H.; and Park, R., "Effect of Lateral Confining Reinforcement on the Ductile Behavior of Reinforced Concrete Columns," Report 90-2, Department of Civil Engineering, University of Canterbury, June 1990, 458 pages.</reference>
        </specimen>
        <adminInfo>
            <!-- Generated from audit trail records in the database -->
            <submissionDate> </submissionDate>
            <!-- Person who created/last updated this record -->
            <submitter> </submitter>
            <revisionDate> </revisionDate>
            <reviser> </reviser>
            <!-- Original data owner and any restrictions on use -->
            <copyright> </copyright>
        </adminInfo>
        <materialProperties>
            <concreteStrength units="MPa">32.1</concreteStrength>
            <transverseSteel>
                <yieldStress units="MPa">325</yieldStress>
                <strength units="MPa">429</strength>
                <grade/>
            </transverseSteel>
            <longitudinalSteel>
                <grade>380</grade>
                <corner>
                    <yieldStress units="MPa">511</yieldStress>
                    <strength units="MPa">675</strength>
                </corner>
                <intermediate>
                    <yieldStress units="MPa">511</yieldStress>
                    <strength units="MPa">675</strength>
                </intermediate>
            </longitudinalSteel>
        </materialProperties>
        <geometry>
            <width units="mm">550</width>
            <depth units="mm">550</depth>
            <lInflection units="mm">1,650</lInflection>
            <lMeasured units="mm">1,650</lMeasured>
            <lSplice units="mm">0</lSplice>
            <lBeam units="mm">0</lBeam>
            <configuration>Cantilever</configuration>
        </geometry>
        <loading>
            <axialLoad units="kN">2,913</axialLoad>
            <PDCode>Shear provided</PDCode>
            <lTop>0</lTop>
            <lBottom>0</lBottom>
        </loading>
        <longitudinalReinforcement>
            <diameter units="mm">20</diameter>
            <diameterIntermediate units="mm">20</diameterIntermediate>
            <numberOfBars>12</numberOfBars>
            <perpendicularToLoad>
                <clearCover units="mm">40</clearCover>
                <numberIntermediateBars>2</numberIntermediateBars>
            </perpendicularToLoad>
            <parallelToLoad>
                <clearCover units="mm">40</clearCover>
                <numberIntermediateBars>2</numberIntermediateBars>
            </parallelToLoad>
            <reinforcementRatio>0.0125</reinforcementRatio>
        </longitudinalReinforcement>
        <transverseReinforcement>
            <type>RU: Rectangular ties and U-bars</type>
            <numberShearLegs>4</numberShearLegs>
            <closeSpacing>
                <barDiameter units="mm">12</barDiameter>
                <numberHoopSets>7</numberHoopSets>
                <hoopSpacing units="mm">90</hoopSpacing>
            </closeSpacing>
            <volTransReinfRatio>0.021</volTransReinfRatio>
        </transverseReinforcement>
        <failureType>Flexure</failureType>
        <damage>
            <crushing units="mm">13</crushing>
            <spalling units="mm">25</spalling>
            <buckling units="mm">78</buckling>
            <longBarFracture units="mm">0</longBarFracture>
            <spiralFracture units="mm">0</spiralFracture>
            <lossAxial units="mm">0</lossAxial>
        </damage>
        <links>
            <link type="data" description="Force Displacement Data">http://depts.washington.edu/columdat/rectcol/txfiles/tana90u8.txt</link>
        </links>
    </columnTest>
</columnTests>

File: Data/Hysteresis/xml/026.xml
<columnTests>
    <columnTest id="PEER-SPD-26" version="1">
        <specimen>
            <name>Park and Paulay 1990, No. 9</name>
            <type>Rectangular</type>
            <comments/>
            <reference> 
Park, R.; and Paulay, T., "Use of Interlocking Spirals for Transverse Reinforcement in Bridge Columns." Strength and Ductility of Concrete Substructures of Bridges, RRU (Road Research Unit) Bulletin 84, Vol. 1, 1990, pp. 77-92.</reference>
        </specimen>
        <adminInfo>
            <!-- Generated from audit trail records in the database -->
            <submissionDate> </submissionDate>
            <!-- Person who created/last updated this record -->
            <submitter> </submitter>
            <revisionDate> </revisionDate>
            <reviser> </reviser>
            <!-- Original data owner and any restrictions on use -->
            <copyright> </copyright>
        </adminInfo>
        <materialProperties>
            <concreteStrength units="MPa">26.9</concreteStrength>
            <transverseSteel>
                <yieldStress units="MPa">305</yieldStress>
                <strength units="MPa">0</strength>
                <grade/>
            </transverseSteel>
            <longitudinalSteel>
                <grade>380</grade>
                <corner>
                    <yieldStress units="MPa">432</yieldStress>
                    <strength units="MPa">0</strength>
                </corner>
                <intermediate>
                    <yieldStress units="MPa">432</yieldStress>
                    <strength units="MPa">0</strength>
                </intermediate>
            </longitudinalSteel>
        </materialProperties>
        <geometry>
            <width units="mm">400</width>
            <depth units="mm">600</depth>
            <lInflection units="mm">1,784</lInflection>
            <lMeasured units="mm">1,784</lMeasured>
            <lSplice units="mm">0</lSplice>
            <lBeam units="mm">0</lBeam>
            <configuration>Cantilever</configuration>
        </geometry>
        <loading>
            <axialLoad units="kN">646</axialLoad>
            <PDCode>Shear provided</PDCode>
            <lTop>0</lTop>
            <lBottom>0</lBottom>
        </loading>
        <longitudinalReinforcement>
            <diameter units="mm">24</diameter>
            <diameterIntermediate units="mm">24</diameterIntermediate>
            <numberOfBars>10</numberOfBars>
            <perpendicularToLoad>
                <clearCover units="mm">24</clearCover>
                <numberIntermediateBars>1</numberIntermediateBars>
            </perpendicularToLoad>
            <parallelToLoad>
                <clearCover units="mm">24</clearCover>
                <numberIntermediateBars>2</numberIntermediateBars>
            </parallelToLoad>
            <reinforcementRatio>0.0188</reinforcementRatio>
        </longitudinalReinforcement>
        <transverseReinforcement>
            <type>RIJ: Rectangular and interlocking ties with J-hooks</type>
            <numberShearLegs>3</numberShearLegs>
            <closeSpacing>
                <barDiameter units="mm">12</barDiameter>
                <numberHoopSets>9</numberHoopSets>
                <hoopSpacing units="mm">80</hoopSpacing>
            </closeSpacing>
            <volTransReinfRatio>0.022</volTransReinfRatio>
        </transverseReinforcement>
        <failureType>Flexure</failureType>
        <damage>
            <crushing units="mm">0</crushing>
            <spalling units="mm">0</spalling>
            <buckling units="mm">84</buckling>
            <longBarFracture units="mm">0</longBarFracture>
            <spiralFracture units="mm">0</spiralFracture>
            <lossAxial units="mm">0</lossAxial>
        </damage>
        <links>
            <link type="data" description="Force Displacement Data">http://depts.washington.edu/columdat/rectcol/txfiles/tana90u9.txt</link>
        </links>
    </columnTest>
</columnTests>

File: Data/Hysteresis/xml/027.xml
<columnTests>
    <columnTest id="PEER-SPD-27" version="1">
        <specimen>
            <name>Arakawa et al. 1982, No. 102</name>
            <type>Rectangular</type>
            <comments>flexible support</comments>
            <reference> 
Arakawa, Takashi; Arai, Yasuyuki; Egashira, Keiichi; and Fujita, Yutaka, "Effects of the Rate of Cyclic Loading on the Load-Carrying Capacity and Inelastic Behavior of Reinforced Concrete Columns," Transactions of the Japan Concrete Institute, Vol. 4, 198</reference>
        </specimen>
        <adminInfo>
            <!-- Generated from audit trail records in the database -->
            <submissionDate> </submissionDate>
            <!-- Person who created/last updated this record -->
            <submitter> </submitter>
            <revisionDate> </revisionDate>
            <reviser> </reviser>
            <!-- Original data owner and any restrictions on use -->
            <copyright> </copyright>
        </adminInfo>
        <materialProperties>
            <concreteStrength units="MPa">20.6</concreteStrength>
            <transverseSteel>
                <yieldStress units="MPa">323</yieldStress>
                <strength units="MPa">0</strength>
                <grade/>
            </transverseSteel>
            <longitudinalSteel>
                <grade/>
                <corner>
                    <yieldStress units="MPa">392.8</yieldStress>
                    <strength units="MPa">0</strength>
                </corner>
                <intermediate>
                    <yieldStress units="MPa">392.8</yieldStress>
                    <strength units="MPa">0</strength>
                </intermediate>
            </longitudinalSteel>
        </materialProperties>
        <geometry>
            <width units="mm">250</width>
            <depth units="mm">250</depth>
            <lInflection units="mm">375</lInflection>
            <lMeasured units="mm">375</lMeasured>
            <lSplice units="mm">0</lSplice>
            <lBeam units="mm">0</lBeam>
            <configuration>Double Cantilever</configuration>
        </geometry>
        <loading>
            <axialLoad units="kN">429</axialLoad>
            <PDCode>Feff provided</PDCode>
            <lTop>0</lTop>
            <lBottom>0</lBottom>
        </loading>
        <longitudinalReinforcement>
            <diameter units="mm">9.5</diameter>
            <diameterIntermediate units="mm">9.5</diameterIntermediate>
            <numberOfBars>6</numberOfBars>
            <perpendicularToLoad>
                <clearCover units="mm">0</clearCover>
                <numberIntermediateBars>1</numberIntermediateBars>
            </perpendicularToLoad>
            <parallelToLoad>
                <clearCover units="mm">0</clearCover>
                <numberIntermediateBars>0</numberIntermediateBars>
            </parallelToLoad>
            <reinforcementRatio>0.0068</reinforcementRatio>
        </longitudinalReinforcement>
        <transverseReinforcement>
            <type>I: Interlocking ties</type>
            <numberShearLegs>3</numberShearLegs>
            <closeSpacing>
                <barDiameter units="mm">5.5</barDiameter>
                <numberHoopSets>0</numberHoopSets>
                <hoopSpacing units="mm">32</hoopSpacing>
            </closeSpacing>
            <!-- If uniform, this section will be missing -->
            <wideSpacing>
                <barDiameter units="mm">0</barDiameter>
                <numberHoopSets>0</numberHoopSets>
                <hoopSpacing units="mm">0</hoopSpacing>
            </wideSpacing>
            <volTransReinfRatio>0.012</volTransReinfRatio>
        </transverseReinforcement>
        <failureType>Flexure</failureType>
        <damage>
            <crushing units="mm">0</crushing>
            <spalling units="mm">0</spalling>
            <buckling units="mm">0</buckling>
            <longBarFracture units="mm">0</longBarFracture>
            <spiralFracture units="mm">0</spiralFracture>
            <lossAxial units="mm">0</lossAxial>
        </damage>
        <links>
            <link type="data" description="Force Displacement Data">http://depts.washington.edu/columdat/rectcol/txfiles/ara82102.txt</link>
        </links>
    </columnTest>
</columnTests>

File: Data/Hysteresis/xml/028.xml
<columnTests>
    <columnTest id="PEER-SPD-28" version="1">
        <specimen>
            <name>Nagasaka 1982, HPRC10-63</name>
            <type>Rectangular</type>
            <comments>cover scaled from drawing</comments>
            <reference> 
Nagasaka, Tomoya, "Effectiveness of Steel Fiber as Web Reinforcement in Reinforced Concrete Columns," Transactions of the Japan Concrete Institute, Vol. 4, 1982, pp. 493-500.</reference>
        </specimen>
        <adminInfo>
            <!-- Generated from audit trail records in the database -->
            <submissionDate> </submissionDate>
            <!-- Person who created/last updated this record -->
            <submitter> </submitter>
            <revisionDate> </revisionDate>
            <reviser> </reviser>
            <!-- Original data owner and any restrictions on use -->
            <copyright> </copyright>
        </adminInfo>
        <materialProperties>
            <concreteStrength units="MPa">21.6</concreteStrength>
            <transverseSteel>
                <yieldStress units="MPa">344</yieldStress>
                <strength units="MPa">434</strength>
                <grade/>
            </transverseSteel>
            <longitudinalSteel>
                <grade/>
                <corner>
                    <yieldStress units="MPa">371</yieldStress>
                    <strength units="MPa">541</strength>
                </corner>
                <intermediate>
                    <yieldStress units="MPa">371</yieldStress>
                    <strength units="MPa">541</strength>
                </intermediate>
            </longitudinalSteel>
        </materialProperties>
        <geometry>
            <width units="mm">200</width>
            <depth units="mm">200</depth>
            <lInflection units="mm">300</lInflection>
            <lMeasured units="mm">300</lMeasured>
            <lSplice units="mm">0</lSplice>
            <lBeam units="mm">0</lBeam>
            <configuration>Double Cantilever</configuration>
        </geometry>
        <loading>
            <axialLoad units="kN">147</axialLoad>
            <PDCode>Shear provided</PDCode>
            <lTop>0</lTop>
            <lBottom>0</lBottom>
        </loading>
        <longitudinalReinforcement>
            <diameter units="mm">12.7</diameter>
            <diameterIntermediate units="mm">12.7</diameterIntermediate>
            <numberOfBars>4</numberOfBars>
            <perpendicularToLoad>
                <clearCover units="mm">12</clearCover>
                <numberIntermediateBars>0</numberIntermediateBars>
            </perpendicularToLoad>
            <parallelToLoad>
                <clearCover units="mm">12</clearCover>
                <numberIntermediateBars>0</numberIntermediateBars>
            </parallelToLoad>
            <reinforcementRatio>0.0127</reinforcementRatio>
        </longitudinalReinforcement>
        <transverseReinforcement>
            <type>R: Rectangular ties (around perimeter)</type>
            <numberShearLegs>2</numberShearLegs>
            <closeSpacing>
                <barDiameter units="mm">5.5</barDiameter>
                <numberHoopSets>0</numberHoopSets>
                <hoopSpacing units="mm">35</hoopSpacing>
            </closeSpacing>
            <!-- If uniform, this section will be missing -->
            <wideSpacing>
                <barDiameter units="mm">0</barDiameter>
                <numberHoopSets>0</numberHoopSets>
                <hoopSpacing units="mm">0</hoopSpacing>
            </wideSpacing>
            <volTransReinfRatio>0.008</volTransReinfRatio>
        </transverseReinforcement>
        <failureType>Shear</failureType>
        <damage>
            <crushing units="mm">0</crushing>
            <spalling units="mm">0</spalling>
            <buckling units="mm">0</buckling>
            <longBarFracture units="mm">0</longBarFracture>
            <spiralFracture units="mm">0</spiralFracture>
            <lossAxial units="mm">0</lossAxial>
        </damage>
        <links>
            <link type="data" description="Force Displacement Data">http://depts.washington.edu/columdat/rectcol/txfiles/nag1063.txt</link>
        </links>
    </columnTest>
</columnTests>

File: Data/Hysteresis/xml/029.xml
<columnTests>
    <columnTest id="PEER-SPD-29" version="1">
        <specimen>
            <name>Nagasaka 1982, HPRC19-32</name>
            <type>Rectangular</type>
            <comments>cover scaled from drawing</comments>
            <reference> 
Nagasaka, Tomoya, "Effectiveness of Steel Fiber as Web Reinforcement in Reinforced Concrete Columns," Transactions of the Japan Concrete Institute, Vol. 4, 1982, pp. 493-500.</reference>
        </specimen>
        <adminInfo>
            <!-- Generated from audit trail records in the database -->
            <submissionDate> </submissionDate>
            <!-- Person who created/last updated this record -->
            <submitter> </submitter>
            <revisionDate> </revisionDate>
            <reviser> </reviser>
            <!-- Original data owner and any restrictions on use -->
            <copyright> </copyright>
        </adminInfo>
        <materialProperties>
            <concreteStrength units="MPa">21</concreteStrength>
            <transverseSteel>
                <yieldStress units="MPa">344</yieldStress>
                <strength units="MPa">434</strength>
                <grade/>
            </transverseSteel>
            <longitudinalSteel>
                <grade/>
                <corner>
                    <yieldStress units="MPa">371</yieldStress>
                    <strength units="MPa">541</strength>
                </corner>
                <intermediate>
                    <yieldStress units="MPa">371</yieldStress>
                    <strength units="MPa">541</strength>
                </intermediate>
            </longitudinalSteel>
        </materialProperties>
        <geometry>
            <width units="mm">200</width>
            <depth units="mm">200</depth>
            <lInflection units="mm">300</lInflection>
            <lMeasured units="mm">300</lMeasured>
            <lSplice units="mm">0</lSplice>
            <lBeam units="mm">0</lBeam>
            <configuration>Double Cantilever</configuration>
        </geometry>
        <loading>
            <axialLoad units="kN">294</axialLoad>
            <PDCode>Shear provided</PDCode>
            <lTop>0</lTop>
            <lBottom>0</lBottom>
        </loading>
        <longitudinalReinforcement>
            <diameter units="mm">12.7</diameter>
            <diameterIntermediate units="mm">12.7</diameterIntermediate>
            <numberOfBars>4</numberOfBars>
            <perpendicularToLoad>
                <clearCover units="mm">12</clearCover>
                <numberIntermediateBars>0</numberIntermediateBars>
            </perpendicularToLoad>
            <parallelToLoad>
                <clearCover units="mm">12</clearCover>
                <numberIntermediateBars>0</numberIntermediateBars>
            </parallelToLoad>
            <reinforcementRatio>0.0127</reinforcementRatio>
        </longitudinalReinforcement>
        <transverseReinforcement>
            <type>R: Rectangular ties (around perimeter)</type>
            <numberShearLegs>2</numberShearLegs>
            <closeSpacing>
                <barDiameter units="mm">5.5</barDiameter>
                <numberHoopSets>0</numberHoopSets>
                <hoopSpacing units="mm">20</hoopSpacing>
            </closeSpacing>
            <!-- If uniform, this section will be missing -->
            <wideSpacing>
                <barDiameter units="mm">0</barDiameter>
                <numberHoopSets>0</numberHoopSets>
                <hoopSpacing units="mm">0</hoopSpacing>
            </wideSpacing>
            <volTransReinfRatio>0.014</volTransReinfRatio>
        </transverseReinforcement>
        <failureType>Flexure-Shear</failureType>
        <damage>
            <crushing units="mm">0</crushing>
            <spalling units="mm">0</spalling>
            <buckling units="mm">0</buckling>
            <longBarFracture units="mm">0</longBarFracture>
            <spiralFracture units="mm">0</spiralFracture>
            <lossAxial units="mm">0</lossAxial>
        </damage>
        <links>
            <link type="data" description="Force Displacement Data">http://depts.washington.edu/columdat/rectcol/txfiles/nag1932.txt</link>
        </links>
    </columnTest>
</columnTests>
