Repository: samfang802/phyrc-net

# Physics-Guided Damage Image Generation for RC Bridge Columns

Generates image sequences of damage on reinforced-concrete (RC) bridge columns under cyclic loading. The input is the loading history (hysteresis loop and drift); the output is one damage image per loading peak.

Built with PyTorch and PyTorch Lightning. Most design notes in [`docs/`](docs/README.md) are written in Traditional Chinese.

## Pipeline

| Stage | What it does | Entry point | Notes |
|---|---|---|---|
| 1. Damage state | Encodes the hysteresis history into a per-frame damage state (`z` + damage scalars + loading sign) | `train_damage_encoder.py` (older GRU: `train_hysteresis.py`) | [DAMAGE_STATE_ENCODER.md](docs/DAMA

File: Data/Hysteresis/xml/067.xml
<columnTests>
    <columnTest id="PEER-SPD-67" version="1">
        <specimen>
            <name>Sakai et al. 1990, B2</name>
            <type>Rectangular</type>
            <comments/>
            <reference> 
Sakai, Yuuki; Hibi, Junichi; Otani, Shunsuke; and Aoyama, Hiroyuki, "Experimental Study on Flexural Behavior of Reinforced Concrete Columns Using High-Strength Concrete," Transactions of the Japan Concrete Institute, Vol. 12, 1990, pp. 323-330.</reference>
        </specimen>
        <adminInfo>
            <!-- Generated from audit trail records in the database -->
            <submissionDate> </submissionDate>
            <!-- Person who created/last updated this record -->
            <submitter> </submitter>
            <revisionDate> </revisionDate>
            <reviser> </reviser>
            <!-- Original data owner and any restrictions on use -->
            <copyright> </copyright>
        </adminInfo>
        <materialProperties>
            <concreteStrength units="MPa">99.5</concreteStrength>
            <transverseSteel>
                <yieldStress units="MPa">774</yieldStress>
                <strength units="MPa">857</strength>
                <grade/>
            </transverseSteel>
            <longitudinalSteel>
                <grade/>
                <corner>
                    <yieldStress units="MPa">379</yieldStress>
                    <strength units="MPa">571</strength>
                </corner>
                <intermediate>
                    <yieldStress units="MPa">379</yieldStress>
                    <strength units="MPa">571</strength>
                </intermediate>
            </longitudinalSteel>
        </materialProperties>
        <geometry>
            <width units="mm">250</width>
            <depth units="mm">250</depth>
            <lInflection units="mm">500</lInflection>
            <lMeasured units="mm">500</lMeasured>
            <lSplice units="mm">0</lSplice>
            <lBeam units="mm">0</lBeam>
            <configuration>Double Cantilever</configuration>
        </geometry>
        <loading>
            <axialLoad units="kN">2,176</axialLoad>
            <PDCode>Feff provided</PDCode>
            <lTop>0</lTop>
            <lBottom>0</lBottom>
        </loading>
        <longitudinalReinforcement>
            <diameter units="mm">12.7</diameter>
            <diameterIntermediate units="mm">12.7</diameterIntermediate>
            <numberOfBars>12</numberOfBars>
            <perpendicularToLoad>
                <clearCover units="mm">23.5</clearCover>
                <numberIntermediateBars>2</numberIntermediateBars>
            </perpendicularToLoad>
            <parallelToLoad>
                <clearCover units="mm">23.5</clearCover>
                <numberIntermediateBars>2</numberIntermediateBars>
            </parallelToLoad>
            <reinforcementRatio>0.0243</reinforcementRatio>
        </longitudinalReinforcement>
        <transverseReinforcement>
            <type>RI: Rectangular and interlocking ties</type>
            <numberShearLegs>4</numberShearLegs>
            <closeSpacing>
                <barDiameter units="mm">5</barDiameter>
                <numberHoopSets>4</numberHoopSets>
                <hoopSpacing units="mm">40</hoopSpacing>
            </closeSpacing>
            <!-- If uniform, this section will be missing -->
            <wideSpacing>
                <barDiameter units="mm">0</barDiameter>
                <numberHoopSets>0</numberHoopSets>
                <hoopSpacing units="mm">0</hoopSpacing>
            </wideSpacing>
            <volTransReinfRatio>0.007</volTransReinfRatio>
        </transverseReinforcement>
        <failureType>Flexure</failureType>
        <damage>
            <crushing units="mm">0</crushing>
            <spalling units="mm">0</spalling>
            <buckling units="mm">0</buckling>
            <longBarFracture units="mm">0</longBarFracture>
            <spiralFracture units="mm">0</spiralFracture>
            <lossAxial units="mm">0</lossAxial>
        </damage>
        <links>
            <link type="data" description="Force Displacement Data">http://depts.washington.edu/columdat/rectcol/txfiles/sak90b2.txt</link>
        </links>
    </columnTest>
</columnTests>

File: Data/Hysteresis/xml/068.xml
<columnTests>
    <columnTest id="PEER-SPD-68" version="1">
        <specimen>
            <name>Sakai et al. 1990, B3</name>
            <type>Rectangular</type>
            <comments/>
            <reference> 
Sakai, Yuuki; Hibi, Junichi; Otani, Shunsuke; and Aoyama, Hiroyuki, "Experimental Study on Flexural Behavior of Reinforced Concrete Columns Using High-Strength Concrete," Transactions of the Japan Concrete Institute, Vol. 12, 1990, pp. 323-330.</reference>
        </specimen>
        <adminInfo>
            <!-- Generated from audit trail records in the database -->
            <submissionDate> </submissionDate>
            <!-- Person who created/last updated this record -->
            <submitter> </submitter>
            <revisionDate> </revisionDate>
            <reviser> </reviser>
            <!-- Original data owner and any restrictions on use -->
            <copyright> </copyright>
        </adminInfo>
        <materialProperties>
            <concreteStrength units="MPa">99.5</concreteStrength>
            <transverseSteel>
                <yieldStress units="MPa">344</yieldStress>
                <strength units="MPa">381</strength>
                <grade/>
            </transverseSteel>
            <longitudinalSteel>
                <grade/>
                <corner>
                    <yieldStress units="MPa">379</yieldStress>
                    <strength units="MPa">571</strength>
                </corner>
                <intermediate>
                    <yieldStress units="MPa">379</yieldStress>
                    <strength units="MPa">571</strength>
                </intermediate>
            </longitudinalSteel>
        </materialProperties>
        <geometry>
            <width units="mm">250</width>
            <depth units="mm">250</depth>
            <lInflection units="mm">500</lInflection>
            <lMeasured units="mm">500</lMeasured>
            <lSplice units="mm">0</lSplice>
            <lBeam units="mm">0</lBeam>
            <configuration>Double Cantilever</configuration>
        </geometry>
        <loading>
            <axialLoad units="kN">2,176</axialLoad>
            <PDCode>Feff provided</PDCode>
            <lTop>0</lTop>
            <lBottom>0</lBottom>
        </loading>
        <longitudinalReinforcement>
            <diameter units="mm">12.7</diameter>
            <diameterIntermediate units="mm">12.7</diameterIntermediate>
            <numberOfBars>12</numberOfBars>
            <perpendicularToLoad>
                <clearCover units="mm">23.5</clearCover>
                <numberIntermediateBars>2</numberIntermediateBars>
            </perpendicularToLoad>
            <parallelToLoad>
                <clearCover units="mm">23.5</clearCover>
                <numberIntermediateBars>2</numberIntermediateBars>
            </parallelToLoad>
            <reinforcementRatio>0.0243</reinforcementRatio>
        </longitudinalReinforcement>
        <transverseReinforcement>
            <type>RI: Rectangular and interlocking ties</type>
            <numberShearLegs>4</numberShearLegs>
            <closeSpacing>
                <barDiameter units="mm">5.5</barDiameter>
                <numberHoopSets>4</numberHoopSets>
                <hoopSpacing units="mm">60</hoopSpacing>
            </closeSpacing>
            <!-- If uniform, this section will be missing -->
            <wideSpacing>
                <barDiameter units="mm">0</barDiameter>
                <numberHoopSets>0</numberHoopSets>
                <hoopSpacing units="mm">0</hoopSpacing>
            </wideSpacing>
            <volTransReinfRatio>0.006</volTransReinfRatio>
        </transverseReinforcement>
        <failureType>Flexure</failureType>
        <damage>
            <crushing units="mm">0</crushing>
            <spalling units="mm">0</spalling>
            <buckling units="mm">0</buckling>
            <longBarFracture units="mm">0</longBarFracture>
            <spiralFracture units="mm">0</spiralFracture>
            <lossAxial units="mm">0</lossAxial>
        </damage>
        <links>
            <link type="data" description="Force Displacement Data">http://depts.washington.edu/columdat/rectcol/txfiles/sak90b3.txt</link>
        </links>
    </columnTest>
</columnTests>

File: Data/Hysteresis/xml/069.xml
<columnTests>
    <columnTest id="PEER-SPD-69" version="1">
        <specimen>
            <name>Sakai et al. 1990, B4</name>
            <type>Rectangular</type>
            <comments/>
            <reference> 
Sakai, Yuuki; Hibi, Junichi; Otani, Shunsuke; and Aoyama, Hiroyuki, "Experimental Study on Flexural Behavior of Reinforced Concrete Columns Using High-Strength Concrete," Transactions of the Japan Concrete Institute, Vol. 12, 1990, pp. 323-330.</reference>
        </specimen>
        <adminInfo>
            <!-- Generated from audit trail records in the database -->
            <submissionDate> </submissionDate>
            <!-- Person who created/last updated this record -->
            <submitter> </submitter>
            <revisionDate> </revisionDate>
            <reviser> </reviser>
            <!-- Original data owner and any restrictions on use -->
            <copyright> </copyright>
        </adminInfo>
        <materialProperties>
            <concreteStrength units="MPa">99.5</concreteStrength>
            <transverseSteel>
                <yieldStress units="MPa">1,126</yieldStress>
                <strength units="MPa">1,315</strength>
                <grade/>
            </transverseSteel>
            <longitudinalSteel>
                <grade/>
                <corner>
                    <yieldStress units="MPa">379</yieldStress>
                    <strength units="MPa">571</strength>
                </corner>
                <intermediate>
                    <yieldStress units="MPa">379</yieldStress>
                    <strength units="MPa">571</strength>
                </intermediate>
            </longitudinalSteel>
        </materialProperties>
        <geometry>
            <width units="mm">250</width>
            <depth units="mm">250</depth>
            <lInflection units="mm">500</lInflection>
            <lMeasured units="mm">500</lMeasured>
            <lSplice units="mm">0</lSplice>
            <lBeam units="mm">0</lBeam>
            <configuration>Double Cantilever</configuration>
        </geometry>
        <loading>
            <axialLoad units="kN">2,176</axialLoad>
            <PDCode>Feff provided</PDCode>
            <lTop>0</lTop>
            <lBottom>0</lBottom>
        </loading>
        <longitudinalReinforcement>
            <diameter units="mm">12.7</diameter>
            <diameterIntermediate units="mm">12.7</diameterIntermediate>
            <numberOfBars>12</numberOfBars>
            <perpendicularToLoad>
                <clearCover units="mm">23.5</clearCover>
                <numberIntermediateBars>2</numberIntermediateBars>
            </perpendicularToLoad>
            <parallelToLoad>
                <clearCover units="mm">23.5</clearCover>
                <numberIntermediateBars>2</numberIntermediateBars>
            </parallelToLoad>
            <reinforcementRatio>0.0243</reinforcementRatio>
        </longitudinalReinforcement>
        <transverseReinforcement>
            <type>RI: Rectangular and interlocking ties</type>
            <numberShearLegs>4</numberShearLegs>
            <closeSpacing>
                <barDiameter units="mm">5</barDiameter>
                <numberHoopSets>4</numberHoopSets>
                <hoopSpacing units="mm">60</hoopSpacing>
            </closeSpacing>
            <!-- If uniform, this section will be missing -->
            <wideSpacing>
                <barDiameter units="mm">0</barDiameter>
                <numberHoopSets>0</numberHoopSets>
                <hoopSpacing units="mm">0</hoopSpacing>
            </wideSpacing>
            <volTransReinfRatio>0.005</volTransReinfRatio>
        </transverseReinforcement>
        <failureType>Flexure</failureType>
        <damage>
            <crushing units="mm">0</crushing>
            <spalling units="mm">0</spalling>
            <buckling units="mm">0</buckling>
            <longBarFracture units="mm">0</longBarFracture>
            <spiralFracture units="mm">0</spiralFracture>
            <lossAxial units="mm">0</lossAxial>
        </damage>
        <links>
            <link type="data" description="Force Displacement Data">http://depts.washington.edu/columdat/rectcol/txfiles/sak90b4.txt</link>
        </links>
    </columnTest>
</columnTests>

File: Data/Hysteresis/xml/070.xml
<columnTests>
    <columnTest id="PEER-SPD-70" version="1">
        <specimen>
            <name>Sakai et al. 1990, B5</name>
            <type>Rectangular</type>
            <comments/>
            <reference> 
Sakai, Yuuki; Hibi, Junichi; Otani, Shunsuke; and Aoyama, Hiroyuki, "Experimental Study on Flexural Behavior of Reinforced Concrete Columns Using High-Strength Concrete," Transactions of the Japan Concrete Institute, Vol. 12, 1990, pp. 323-330.</reference>
        </specimen>
        <adminInfo>
            <!-- Generated from audit trail records in the database -->
            <submissionDate> </submissionDate>
            <!-- Person who created/last updated this record -->
            <submitter> </submitter>
            <revisionDate> </revisionDate>
            <reviser> </reviser>
            <!-- Original data owner and any restrictions on use -->
            <copyright> </copyright>
        </adminInfo>
        <materialProperties>
            <concreteStrength units="MPa">99.5</concreteStrength>
            <transverseSteel>
                <yieldStress units="MPa">774</yieldStress>
                <strength units="MPa">857</strength>
                <grade/>
            </transverseSteel>
            <longitudinalSteel>
                <grade/>
                <corner>
                    <yieldStress units="MPa">379</yieldStress>
                    <strength units="MPa">571</strength>
                </corner>
                <intermediate>
                    <yieldStress units="MPa">379</yieldStress>
                    <strength units="MPa">571</strength>
                </intermediate>
            </longitudinalSteel>
        </materialProperties>
        <geometry>
            <width units="mm">250</width>
            <depth units="mm">250</depth>
            <lInflection units="mm">500</lInflection>
            <lMeasured units="mm">500</lMeasured>
            <lSplice units="mm">0</lSplice>
            <lBeam units="mm">0</lBeam>
            <configuration>Double Cantilever</configuration>
        </geometry>
        <loading>
            <axialLoad units="kN">2,176</axialLoad>
            <PDCode>Feff provided</PDCode>
            <lTop>0</lTop>
            <lBottom>0</lBottom>
        </loading>
        <longitudinalReinforcement>
            <diameter units="mm">12.7</diameter>
            <diameterIntermediate units="mm">12.7</diameterIntermediate>
            <numberOfBars>12</numberOfBars>
            <perpendicularToLoad>
                <clearCover units="mm">23.5</clearCover>
                <numberIntermediateBars>2</numberIntermediateBars>
            </perpendicularToLoad>
            <parallelToLoad>
                <clearCover units="mm">23.5</clearCover>
                <numberIntermediateBars>2</numberIntermediateBars>
            </parallelToLoad>
            <reinforcementRatio>0.0243</reinforcementRatio>
        </longitudinalReinforcement>
        <transverseReinforcement>
            <type>R: Rectangular ties (around perimeter)</type>
            <numberShearLegs>2</numberShearLegs>
            <closeSpacing>
                <barDiameter units="mm">5</barDiameter>
                <numberHoopSets>2</numberHoopSets>
                <hoopSpacing units="mm">30</hoopSpacing>
            </closeSpacing>
            <!-- If uniform, this section will be missing -->
            <wideSpacing>
                <barDiameter units="mm">0</barDiameter>
                <numberHoopSets>0</numberHoopSets>
                <hoopSpacing units="mm">0</hoopSpacing>
            </wideSpacing>
            <volTransReinfRatio>0.005</volTransReinfRatio>
        </transverseReinforcement>
        <failureType>Flexure</failureType>
        <damage>
            <crushing units="mm">0</crushing>
            <spalling units="mm">0</spalling>
            <buckling units="mm">0</buckling>
            <longBarFracture units="mm">0</longBarFracture>
            <spiralFracture units="mm">0</spiralFracture>
            <lossAxial units="mm">0</lossAxial>
        </damage>
        <links>
            <link type="data" description="Force Displacement Data">http://depts.washington.edu/columdat/rectcol/txfiles/sak90b5.txt</link>
        </links>
    </columnTest>
</columnTests>

File: Data/Hysteresis/xml/071.xml
<columnTests>
    <columnTest id="PEER-SPD-71" version="1">
        <specimen>
            <name>Sakai et al. 1990, B6</name>
            <type>Rectangular</type>
            <comments/>
            <reference> 
Sakai, Yuuki; Hibi, Junichi; Otani, Shunsuke; and Aoyama, Hiroyuki, "Experimental Study on Flexural Behavior of Reinforced Concrete Columns Using High-Strength Concrete," Transactions of the Japan Concrete Institute, Vol. 12, 1990, pp. 323-330.</reference>
        </specimen>
        <adminInfo>
            <!-- Generated from audit trail records in the database -->
            <submissionDate> </submissionDate>
            <!-- Person who created/last updated this record -->
            <submitter> </submitter>
            <revisionDate> </revisionDate>
            <reviser> </reviser>
            <!-- Original data owner and any restrictions on use -->
            <copyright> </copyright>
        </adminInfo>
        <materialProperties>
            <concreteStrength units="MPa">99.5</concreteStrength>
            <transverseSteel>
                <yieldStress units="MPa">857</yieldStress>
                <strength units="MPa">934</strength>
                <grade/>
            </transverseSteel>
            <longitudinalSteel>
                <grade/>
                <corner>
                    <yieldStress units="MPa">379</yieldStress>
                    <strength units="MPa">571</strength>
                </corner>
                <intermediate>
                    <yieldStress units="MPa">379</yieldStress>
                    <strength units="MPa">571</strength>
                </intermediate>
            </longitudinalSteel>
        </materialProperties>
        <geometry>
            <width units="mm">250</width>
            <depth units="mm">250</depth>
            <lInflection units="mm">500</lInflection>
            <lMeasured units="mm">500</lMeasured>
            <lSplice units="mm">0</lSplice>
            <lBeam units="mm">0</lBeam>
            <configuration>Double Cantilever</configuration>
        </geometry>
        <loading>
            <axialLoad units="kN">2,176</axialLoad>
            <PDCode>Feff provided</PDCode>
            <lTop>0</lTop>
            <lBottom>0</lBottom>
        </loading>
        <longitudinalReinforcement>
            <diameter units="mm">12.7</diameter>
            <diameterIntermediate units="mm">12.7</diameterIntermediate>
            <numberOfBars>12</numberOfBars>
            <perpendicularToLoad>
                <clearCover units="mm">23.5</clearCover>
                <numberIntermediateBars>2</numberIntermediateBars>
            </perpendicularToLoad>
            <parallelToLoad>
                <clearCover units="mm">23.5</clearCover>
                <numberIntermediateBars>2</numberIntermediateBars>
            </parallelToLoad>
            <reinforcementRatio>0.0243</reinforcementRatio>
        </longitudinalReinforcement>
        <transverseReinforcement>
            <type>R: Rectangular ties (around perimeter)</type>
            <numberShearLegs>2</numberShearLegs>
            <closeSpacing>
                <barDiameter units="mm">7</barDiameter>
                <numberHoopSets>2</numberHoopSets>
                <hoopSpacing units="mm">60</hoopSpacing>
            </closeSpacing>
            <!-- If uniform, this section will be missing -->
            <wideSpacing>
                <barDiameter units="mm">0</barDiameter>
                <numberHoopSets>0</numberHoopSets>
                <hoopSpacing units="mm">0</hoopSpacing>
            </wideSpacing>
            <volTransReinfRatio>0.005</volTransReinfRatio>
        </transverseReinforcement>
        <failureType>Flexure</failureType>
        <damage>
            <crushing units="mm">0</crushing>
            <spalling units="mm">0</spalling>
            <buckling units="mm">0</buckling>
            <longBarFracture units="mm">0</longBarFracture>
            <spiralFracture units="mm">0</spiralFracture>
            <lossAxial units="mm">0</lossAxial>
        </damage>
        <links>
            <link type="data" description="Force Displacement Data">http://depts.washington.edu/columdat/rectcol/txfiles/sak90b6.txt</link>
        </links>
    </columnTest>
</columnTests>

File: Data/Hysteresis/xml/072.xml
<columnTests>
    <columnTest id="PEER-SPD-72" version="1">
        <specimen>
            <name>Sakai et al. 1990, B7</name>
            <type>Rectangular</type>
            <comments/>
            <reference> 
Sakai, Yuuki; Hibi, Junichi; Otani, Shunsuke; and Aoyama, Hiroyuki, "Experimental Study on Flexural Behavior of Reinforced Concrete Columns Using High-Strength Concrete," Transactions of the Japan Concrete Institute, Vol. 12, 1990, pp. 323-330.</reference>
        </specimen>
        <adminInfo>
            <!-- Generated from audit trail records in the database -->
            <submissionDate> </submissionDate>
            <!-- Person who created/last updated this record -->
            <submitter> </submitter>
            <revisionDate> </revisionDate>
            <reviser> </reviser>
            <!-- Original data owner and any restrictions on use -->
            <copyright> </copyright>
        </adminInfo>
        <materialProperties>
            <concreteStrength units="MPa">99.5</concreteStrength>
            <transverseSteel>
                <yieldStress units="MPa">774</yieldStress>
                <strength units="MPa">857</strength>
                <grade/>
            </transverseSteel>
            <longitudinalSteel>
                <grade/>
                <corner>
                    <yieldStress units="MPa">339</yieldStress>
                    <strength units="MPa">512</strength>
                </corner>
                <intermediate>
                    <yieldStress units="MPa">339</yieldStress>
                    <strength units="MPa">512</strength>
                </intermediate>
            </longitudinalSteel>
        </materialProperties>
        <geometry>
            <width units="mm">250</width>
            <depth units="mm">250</depth>
            <lInflection units="mm">500</lInflection>
            <lMeasured units="mm">500</lMeasured>
            <lSplice units="mm">0</lSplice>
            <lBeam units="mm">0</lBeam>
            <configuration>Double Cantilever</configuration>
        </geometry>
        <loading>
            <axialLoad units="kN">2,176</axialLoad>
            <PDCode>Feff provided</PDCode>
            <lTop>0</lTop>
            <lBottom>0</lBottom>
        </loading>
        <longitudinalReinforcement>
            <diameter units="mm">19</diameter>
            <diameterIntermediate units="mm">19</diameterIntermediate>
            <numberOfBars>4</numberOfBars>
            <perpendicularToLoad>
                <clearCover units="mm">30.5</clearCover>
                <numberIntermediateBars>0</numberIntermediateBars>
            </perpendicularToLoad>
            <parallelToLoad>
                <clearCover units="mm">30.5</clearCover>
                <numberIntermediateBars>0</numberIntermediateBars>
            </parallelToLoad>
            <reinforcementRatio>0.0181</reinforcementRatio>
        </longitudinalReinforcement>
        <transverseReinforcement>
            <type>R: Rectangular ties (around perimeter)</type>
            <numberShearLegs>2</numberShearLegs>
            <closeSpacing>
                <barDiameter units="mm">5</barDiameter>
                <numberHoopSets>2</numberHoopSets>
                <hoopSpacing units="mm">30</hoopSpacing>
            </closeSpacing>
            <!-- If uniform, this section will be missing -->
            <wideSpacing>
                <barDiameter units="mm">0</barDiameter>
                <numberHoopSets>0</numberHoopSets>
                <hoopSpacing units="mm">0</hoopSpacing>
            </wideSpacing>
            <volTransReinfRatio>0.005</volTransReinfRatio>
        </transverseReinforcement>
        <failureType>Flexure</failureType>
        <damage>
            <crushing units="mm">0</crushing>
            <spalling units="mm">0</spalling>
            <buckling units="mm">0</buckling>
            <longBarFracture units="mm">0</longBarFracture>
            <spiralFracture units="mm">0</spiralFracture>
            <lossAxial units="mm">0</lossAxial>
        </damage>
        <links>
            <link type="data" description="Force Displacement Data">http://depts.washington.edu/columdat/rectcol/txfiles/sak90b7.txt</link>
        </links>
    </columnTest>
</columnTests>

File: Data/Hysteresis/xml/073.xml
<columnTests>
    <columnTest id="PEER-SPD-73" version="1">
        <specimen>
            <name>Amitsu et al. 1991, CB060C</name>
            <type>Rectangular</type>
            <comments>bar spacing 74mm-37mm-37mm-74mm</comments>
            <reference> 
Amitsu, Shigeyuki; Shirai, Nobuaki; Adachi, Hiromi; and Ono, Arata, "Deformation of Reinforced Concrete Column with High or Fluctuating Axial Force," Transactions of the Japan Concrete Institute, Vol. 13, 1991, pp. 355-362.</reference>
        </specimen>
        <adminInfo>
            <!-- Generated from audit trail records in the database -->
            <submissionDate> </submissionDate>
            <!-- Person who created/last updated this record -->
            <submitter> </submitter>
            <revisionDate> </revisionDate>
            <reviser> </reviser>
            <!-- Original data owner and any restrictions on use -->
            <copyright> </copyright>
        </adminInfo>
        <materialProperties>
            <concreteStrength units="MPa">46.3</concreteStrength>
            <transverseSteel>
                <yieldStress units="MPa">414</yieldStress>
                <strength units="MPa">0</strength>
                <grade/>
            </transverseSteel>
            <longitudinalSteel>
                <grade/>
                <corner>
                    <yieldStress units="MPa">441</yieldStress>
                    <strength units="MPa">0</strength>
                </corner>
                <intermediate>
                    <yieldStress units="MPa">441</yieldStress>
                    <strength units="MPa">0</strength>
                </intermediate>
            </longitudinalSteel>
        </materialProperties>
        <geometry>
            <width units="mm">278</width>
            <depth units="mm">278</depth>
            <lInflection units="mm">323</lInflection>
            <lMeasured units="mm">323</lMeasured>
            <lSplice units="mm">0</lSplice>
            <lBeam units="mm">0</lBeam>
            <configuration>Double Cantilever</configuration>
        </geometry>
        <loading>
            <axialLoad units="kN">2,632</axialLoad>
            <PDCode>Shear provided</PDCode>
            <lTop>0</lTop>
            <lBottom>0</lBottom>
        </loading>
        <longitudinalReinforcement>
            <diameter units="mm">13</diameter>
            <diameterIntermediate units="mm">13</diameterIntermediate>
            <numberOfBars>24</numberOfBars>
            <perpendicularToLoad>
                <clearCover units="mm">28</clearCover>
                <numberIntermediateBars>3</numberIntermediateBars>
            </perpendicularToLoad>
            <parallelToLoad>
                <clearCover units="mm">28</clearCover>
                <numberIntermediateBars>3</numberIntermediateBars>
            </parallelToLoad>
            <reinforcementRatio>0.0412</reinforcementRatio>
        </longitudinalReinforcement>
        <transverseReinforcement>
            <type>RI: Rectangular and interlocking ties</type>
            <numberShearLegs>4</numberShearLegs>
            <closeSpacing>
                <barDiameter units="mm">6</barDiameter>
                <numberHoopSets>0</numberHoopSets>
                <hoopSpacing units="mm">52</hoopSpacing>
            </closeSpacing>
            <!-- If uniform, this section will be missing -->
            <wideSpacing>
                <barDiameter units="mm">0</barDiameter>
                <numberHoopSets>0</numberHoopSets>
                <hoopSpacing units="mm">0</hoopSpacing>
            </wideSpacing>
            <volTransReinfRatio>0.009</volTransReinfRatio>
        </transverseReinforcement>
        <failureType>Flexure-Shear</failureType>
        <damage>
            <crushing units="mm">0</crushing>
            <spalling units="mm">0</spalling>
            <buckling units="mm">0</buckling>
            <longBarFracture units="mm">0</longBarFracture>
            <spiralFracture units="mm">0</spiralFracture>
            <lossAxial units="mm">0</lossAxial>
        </damage>
        <links>
            <link type="data" description="Force Displacement Data">http://depts.washington.edu/columdat/rectcol/txfiles/amcb060c.txt</link>
        </links>
    </columnTest>
</columnTests>

File: Data/Hysteresis/xml/074.xml
<columnTests>
    <columnTest id="PEER-SPD-74" version="1">
        <specimen>
            <name>Wight and Sozen 1973, No. 40.033a(East)</name>
            <type>Rectangular</type>
            <comments/>
            <reference> 
Wight, J.K.; and Sozen, M.A., "Shear Strength Decay in Reinforced Concrete Columns Subjected to Large Deflection Reversals," Structural Research Series No. 403, Civil Engineering Studies, University of Illinois, Urbana-Champaign, Ill., Aug 1973, 290 pages</reference>
        </specimen>
        <adminInfo>
            <!-- Generated from audit trail records in the database -->
            <submissionDate> </submissionDate>
            <!-- Person who created/last updated this record -->
            <submitter> </submitter>
            <revisionDate> </revisionDate>
            <reviser> </reviser>
            <!-- Original data owner and any restrictions on use -->
            <copyright> </copyright>
        </adminInfo>
        <materialProperties>
            <concreteStrength units="MPa">34.7</concreteStrength>
            <transverseSteel>
                <yieldStress units="MPa">345</yieldStress>
                <strength units="MPa">551</strength>
                <grade/>
            </transverseSteel>
            <longitudinalSteel>
                <grade/>
                <corner>
                    <yieldStress units="MPa">496</yieldStress>
                    <strength units="MPa">835</strength>
                </corner>
                <intermediate>
                    <yieldStress units="MPa">496</yieldStress>
                    <strength units="MPa">835</strength>
                </intermediate>
            </longitudinalSteel>
        </materialProperties>
        <geometry>
            <width units="mm">152</width>
            <depth units="mm">305</depth>
            <lInflection units="mm">876</lInflection>
            <lMeasured units="mm">876</lMeasured>
            <lSplice units="mm">0</lSplice>
            <lBeam units="mm">0</lBeam>
            <configuration>Double Ended</configuration>
        </geometry>
        <loading>
            <axialLoad units="kN">189</axialLoad>
            <PDCode>P Ram rotation decreases V</PDCode>
            <lTop>152</lTop>
            <lBottom>267</lBottom>
        </loading>
        <longitudinalReinforcement>
            <diameter units="mm">19</diameter>
            <diameterIntermediate units="mm">19</diameterIntermediate>
            <numberOfBars>4</numberOfBars>
            <perpendicularToLoad>
                <clearCover units="mm">22.3</clearCover>
                <numberIntermediateBars>0</numberIntermediateBars>
            </perpendicularToLoad>
            <parallelToLoad>
                <clearCover units="mm">35</clearCover>
                <numberIntermediateBars>0</numberIntermediateBars>
            </parallelToLoad>
            <reinforcementRatio>0.0245</reinforcementRatio>
        </longitudinalReinforcement>
        <transverseReinforcement>
            <type>R: Rectangular ties (around perimeter)</type>
            <numberShearLegs>2</numberShearLegs>
            <closeSpacing>
                <barDiameter units="mm">6.3</barDiameter>
                <numberHoopSets>0</numberHoopSets>
                <hoopSpacing units="mm">127</hoopSpacing>
            </closeSpacing>
            <!-- If uniform, this section will be missing -->
            <wideSpacing>
                <barDiameter units="mm">0</barDiameter>
                <numberHoopSets>0</numberHoopSets>
                <hoopSpacing units="mm">0</hoopSpacing>
            </wideSpacing>
            <volTransReinfRatio>0.003</volTransReinfRatio>
        </transverseReinforcement>
        <failureType>Flexure-Shear</failureType>
        <damage>
            <crushing units="mm">0</crushing>
            <spalling units="mm">0</spalling>
            <buckling units="mm">0</buckling>
            <longBarFracture units="mm">0</longBarFracture>
            <spiralFracture units="mm">0</spiralFracture>
            <lossAxial units="mm">0</lossAxial>
        </damage>
        <links>
            <link type="data" description="Force Displacement Data">http://depts.washington.edu/columdat/rectcol/txfiles/ws033ae.txt</link>
        </links>
    </columnTest>
</columnTests>

File: Data/Hysteresis/xml/075.xml
<columnTests>
    <columnTest id="PEER-SPD-75" version="1">
        <specimen>
            <name>Wight and Sozen 1973, No. 40.033a(West)</name>
            <type>Rectangular</type>
            <comments/>
            <reference> 
Wight, J.K.; and Sozen, M.A., "Shear Strength Decay in Reinforced Concrete Columns Subjected to Large Deflection Reversals," Structural Research Series No. 403, Civil Engineering Studies, University of Illinois, Urbana-Champaign, Ill., Aug 1973, 290 pages</reference>
        </specimen>
        <adminInfo>
            <!-- Generated from audit trail records in the database -->
            <submissionDate> </submissionDate>
            <!-- Person who created/last updated this record -->
            <submitter> </submitter>
            <revisionDate> </revisionDate>
            <reviser> </reviser>
            <!-- Original data owner and any restrictions on use -->
            <copyright> </copyright>
        </adminInfo>
        <materialProperties>
            <concreteStrength units="MPa">34.7</concreteStrength>
            <transverseSteel>
                <yieldStress units="MPa">345</yieldStress>
                <strength units="MPa">551</strength>
                <grade/>
            </transverseSteel>
            <longitudinalSteel>
                <grade/>
                <corner>
                    <yieldStress units="MPa">496</yieldStress>
                    <strength units="MPa">835</strength>
                </corner>
                <intermediate>
                    <yieldStress units="MPa">496</yieldStress>
                    <strength units="MPa">835</strength>
                </intermediate>
            </longitudinalSteel>
        </materialProperties>
        <geometry>
            <width units="mm">152</width>
            <depth units="mm">305</depth>
            <lInflection units="mm">876</lInflection>
            <lMeasured units="mm">876</lMeasured>
            <lSplice units="mm">0</lSplice>
            <lBeam units="mm">0</lBeam>
            <configuration>Double Ended</configuration>
        </geometry>
        <loading>
            <axialLoad units="kN">189</axialLoad>
            <PDCode>P Ram rotation decreases V</PDCode>
            <lTop>152</lTop>
            <lBottom>267</lBottom>
        </loading>
        <longitudinalReinforcement>
            <diameter units="mm">19</diameter>
            <diameterIntermediate units="mm">19</diameterIntermediate>
            <numberOfBars>4</numberOfBars>
            <perpendicularToLoad>
                <clearCover units="mm">22.3</clearCover>
                <numberIntermediateBars>0</numberIntermediateBars>
            </perpendicularToLoad>
            <parallelToLoad>
                <clearCover units="mm">35</clearCover>
                <numberIntermediateBars>0</numberIntermediateBars>
            </parallelToLoad>
            <reinforcementRatio>0.0245</reinforcementRatio>
        </longitudinalReinforcement>
        <transverseReinforcement>
            <type>R: Rectangular ties (around perimeter)</type>
            <numberShearLegs>2</numberShearLegs>
            <closeSpacing>
                <barDiameter units="mm">6.3</barDiameter>
                <numberHoopSets>0</numberHoopSets>
                <hoopSpacing units="mm">127</hoopSpacing>
            </closeSpacing>
            <!-- If uniform, this section will be missing -->
            <wideSpacing>
                <barDiameter units="mm">0</barDiameter>
                <numberHoopSets>0</numberHoopSets>
                <hoopSpacing units="mm">0</hoopSpacing>
            </wideSpacing>
            <volTransReinfRatio>0.003</volTransReinfRatio>
        </transverseReinforcement>
        <failureType>Flexure-Shear</failureType>
        <damage>
            <crushing units="mm">0</crushing>
            <spalling units="mm">0</spalling>
            <buckling units="mm">0</buckling>
            <longBarFracture units="mm">0</longBarFracture>
            <spiralFracture units="mm">0</spiralFracture>
            <lossAxial units="mm">0</lossAxial>
        </damage>
        <links>
            <link type="data" description="Force Displacement Data">http://depts.washington.edu/columdat/rectcol/txfiles/ws033aw.txt</link>
        </links>
    </columnTest>
</columnTests>

File: Data/Hysteresis/xml/076.xml
<columnTests>
    <columnTest id="PEER-SPD-76" version="1">
        <specimen>
            <name>Wight and Sozen 1973, No. 40.048(East)</name>
            <type>Rectangular</type>
            <comments/>
            <reference> 
Wight, J.K.; and Sozen, M.A., "Shear Strength Decay in Reinforced Concrete Columns Subjected to Large Deflection Reversals," Structural Research Series No. 403, Civil Engineering Studies, University of Illinois, Urbana-Champaign, Ill., Aug 1973, 290 pages</reference>
        </specimen>
        <adminInfo>
            <!-- Generated from audit trail records in the database -->
            <submissionDate> </submissionDate>
            <!-- Person who created/last updated this record -->
            <submitter> </submitter>
            <revisionDate> </revisionDate>
            <reviser> </reviser>
            <!-- Original data owner and any restrictions on use -->
            <copyright> </copyright>
        </adminInfo>
        <materialProperties>
            <concreteStrength units="MPa">26.1</concreteStrength>
            <transverseSteel>
                <yieldStress units="MPa">345</yieldStress>
                <strength units="MPa">551</strength>
                <grade/>
            </transverseSteel>
            <longitudinalSteel>
                <grade/>
                <corner>
                    <yieldStress units="MPa">496</yieldStress>
                    <strength units="MPa">835</strength>
                </corner>
                <intermediate>
                    <yieldStress units="MPa">496</yieldStress>
                    <strength units="MPa">835</strength>
                </intermediate>
            </longitudinalSteel>
        </materialProperties>
        <geometry>
            <width units="mm">152</width>
            <depth units="mm">305</depth>
            <lInflection units="mm">876</lInflection>
            <lMeasured units="mm">876</lMeasured>
            <lSplice units="mm">0</lSplice>
            <lBeam units="mm">0</lBeam>
            <configuration>Double Ended</configuration>
        </geometry>
        <loading>
            <axialLoad units="kN">178</axialLoad>
            <PDCode>P Ram rotation decreases V</PDCode>
            <lTop>152</lTop>
            <lBottom>267</lBottom>
        </loading>
        <longitudinalReinforcement>
            <diameter units="mm">19</diameter>
            <diameterIntermediate units="mm">19</diameterIntermediate>
            <numberOfBars>4</numberOfBars>
            <perpendicularToLoad>
                <clearCover units="mm">22.3</clearCover>
                <numberIntermediateBars>0</numberIntermediateBars>
            </perpendicularToLoad>
            <parallelToLoad>
                <clearCover units="mm">35</clearCover>
                <numberIntermediateBars>0</numberIntermediateBars>
            </parallelToLoad>
            <reinforcementRatio>0.0245</reinforcementRatio>
        </longitudinalReinforcement>
        <transverseReinforcement>
            <type>R: Rectangular ties (around perimeter)</type>
            <numberShearLegs>2</numberShearLegs>
            <closeSpacing>
                <barDiameter units="mm">6.3</barDiameter>
                <numberHoopSets>0</numberHoopSets>
                <hoopSpacing units="mm">89</hoopSpacing>
            </closeSpacing>
            <!-- If uniform, this section will be missing -->
            <wideSpacing>
                <barDiameter units="mm">0</barDiameter>
                <numberHoopSets>0</numberHoopSets>
                <hoopSpacing units="mm">0</hoopSpacing>
            </wideSpacing>
            <volTransReinfRatio>0.005</volTransReinfRatio>
        </transverseReinforcement>
        <failureType>Flexure-Shear</failureType>
        <damage>
            <crushing units="mm">0</crushing>
            <spalling units="mm">0</spalling>
            <buckling units="mm">0</buckling>
            <longBarFracture units="mm">0</longBarFracture>
            <spiralFracture units="mm">0</spiralFracture>
            <lossAxial units="mm">0</lossAxial>
        </damage>
        <links>
            <link type="data" description="Force Displacement Data">http://depts.washington.edu/columdat/rectcol/txfiles/ws048e.txt</link>
        </links>
    </columnTest>
</columnTests>
