Repository: samfang802/phyrc-net

# Physics-Guided Damage Image Generation for RC Bridge Columns

Generates image sequences of damage on reinforced-concrete (RC) bridge columns under cyclic loading. The input is the loading history (hysteresis loop and drift); the output is one damage image per loading peak.

Built with PyTorch and PyTorch Lightning. Most design notes in [`docs/`](docs/README.md) are written in Traditional Chinese.

## Pipeline

| Stage | What it does | Entry point | Notes |
|---|---|---|---|
| 1. Damage state | Encodes the hysteresis history into a per-frame damage state (`z` + damage scalars + loading sign) | `train_damage_encoder.py` (older GRU: `train_hysteresis.py`) | [DAMAGE_STATE_ENCODER.md](docs/DAMA

File: Data/Hysteresis/xml/086.xml
<columnTests>
    <columnTest id="PEER-SPD-86" version="1">
        <specimen>
            <name>Wight and Sozen 1973, No. 40.092(East)</name>
            <type>Rectangular</type>
            <comments/>
            <reference> 
Wight, J.K.; and Sozen, M.A., "Shear Strength Decay in Reinforced Concrete Columns Subjected to Large Deflection Reversals," Structural Research Series No. 403, Civil Engineering Studies, University of Illinois, Urbana-Champaign, Ill., Aug 1973, 290 pages</reference>
        </specimen>
        <adminInfo>
            <!-- Generated from audit trail records in the database -->
            <submissionDate> </submissionDate>
            <!-- Person who created/last updated this record -->
            <submitter> </submitter>
            <revisionDate> </revisionDate>
            <reviser> </reviser>
            <!-- Original data owner and any restrictions on use -->
            <copyright> </copyright>
        </adminInfo>
        <materialProperties>
            <concreteStrength units="MPa">33.5</concreteStrength>
            <transverseSteel>
                <yieldStress units="MPa">317</yieldStress>
                <strength units="MPa">482</strength>
                <grade/>
            </transverseSteel>
            <longitudinalSteel>
                <grade/>
                <corner>
                    <yieldStress units="MPa">496</yieldStress>
                    <strength units="MPa">835</strength>
                </corner>
                <intermediate>
                    <yieldStress units="MPa">496</yieldStress>
                    <strength units="MPa">835</strength>
                </intermediate>
            </longitudinalSteel>
        </materialProperties>
        <geometry>
            <width units="mm">152</width>
            <depth units="mm">305</depth>
            <lInflection units="mm">876</lInflection>
            <lMeasured units="mm">876</lMeasured>
            <lSplice units="mm">0</lSplice>
            <lBeam units="mm">0</lBeam>
            <configuration>Double Ended</configuration>
        </geometry>
        <loading>
            <axialLoad units="kN">178</axialLoad>
            <PDCode>P Ram rotation decreases V</PDCode>
            <lTop>152</lTop>
            <lBottom>267</lBottom>
        </loading>
        <longitudinalReinforcement>
            <diameter units="mm">19</diameter>
            <diameterIntermediate units="mm">19</diameterIntermediate>
            <numberOfBars>4</numberOfBars>
            <perpendicularToLoad>
                <clearCover units="mm">19.1</clearCover>
                <numberIntermediateBars>0</numberIntermediateBars>
            </perpendicularToLoad>
            <parallelToLoad>
                <clearCover units="mm">32</clearCover>
                <numberIntermediateBars>0</numberIntermediateBars>
            </parallelToLoad>
            <reinforcementRatio>0.0245</reinforcementRatio>
        </longitudinalReinforcement>
        <transverseReinforcement>
            <type>R: Rectangular ties (around perimeter)</type>
            <numberShearLegs>2</numberShearLegs>
            <closeSpacing>
                <barDiameter units="mm">9.5</barDiameter>
                <numberHoopSets>0</numberHoopSets>
                <hoopSpacing units="mm">102</hoopSpacing>
            </closeSpacing>
            <!-- If uniform, this section will be missing -->
            <wideSpacing>
                <barDiameter units="mm">0</barDiameter>
                <numberHoopSets>0</numberHoopSets>
                <hoopSpacing units="mm">0</hoopSpacing>
            </wideSpacing>
            <volTransReinfRatio>0.009</volTransReinfRatio>
        </transverseReinforcement>
        <failureType>Flexure-Shear</failureType>
        <damage>
            <crushing units="mm">0</crushing>
            <spalling units="mm">0</spalling>
            <buckling units="mm">0</buckling>
            <longBarFracture units="mm">0</longBarFracture>
            <spiralFracture units="mm">0</spiralFracture>
            <lossAxial units="mm">0</lossAxial>
        </damage>
        <links>
            <link type="data" description="Force Displacement Data">http://depts.washington.edu/columdat/rectcol/txfiles/ws092e.txt</link>
        </links>
    </columnTest>
</columnTests>

File: Data/Hysteresis/xml/087.xml
<columnTests>
    <columnTest id="PEER-SPD-87" version="1">
        <specimen>
            <name>Wight and Sozen 1973, No. 40.092(West)</name>
            <type>Rectangular</type>
            <comments/>
            <reference> 
Wight, J.K.; and Sozen, M.A., "Shear Strength Decay in Reinforced Concrete Columns Subjected to Large Deflection Reversals," Structural Research Series No. 403, Civil Engineering Studies, University of Illinois, Urbana-Champaign, Ill., Aug 1973, 290 pages</reference>
        </specimen>
        <adminInfo>
            <!-- Generated from audit trail records in the database -->
            <submissionDate> </submissionDate>
            <!-- Person who created/last updated this record -->
            <submitter> </submitter>
            <revisionDate> </revisionDate>
            <reviser> </reviser>
            <!-- Original data owner and any restrictions on use -->
            <copyright> </copyright>
        </adminInfo>
        <materialProperties>
            <concreteStrength units="MPa">33.5</concreteStrength>
            <transverseSteel>
                <yieldStress units="MPa">317</yieldStress>
                <strength units="MPa">482</strength>
                <grade/>
            </transverseSteel>
            <longitudinalSteel>
                <grade/>
                <corner>
                    <yieldStress units="MPa">496</yieldStress>
                    <strength units="MPa">835</strength>
                </corner>
                <intermediate>
                    <yieldStress units="MPa">496</yieldStress>
                    <strength units="MPa">835</strength>
                </intermediate>
            </longitudinalSteel>
        </materialProperties>
        <geometry>
            <width units="mm">152</width>
            <depth units="mm">305</depth>
            <lInflection units="mm">876</lInflection>
            <lMeasured units="mm">876</lMeasured>
            <lSplice units="mm">0</lSplice>
            <lBeam units="mm">0</lBeam>
            <configuration>Double Ended</configuration>
        </geometry>
        <loading>
            <axialLoad units="kN">178</axialLoad>
            <PDCode>P Ram rotation decreases V</PDCode>
            <lTop>152</lTop>
            <lBottom>267</lBottom>
        </loading>
        <longitudinalReinforcement>
            <diameter units="mm">19</diameter>
            <diameterIntermediate units="mm">19</diameterIntermediate>
            <numberOfBars>4</numberOfBars>
            <perpendicularToLoad>
                <clearCover units="mm">19.1</clearCover>
                <numberIntermediateBars>0</numberIntermediateBars>
            </perpendicularToLoad>
            <parallelToLoad>
                <clearCover units="mm">32</clearCover>
                <numberIntermediateBars>0</numberIntermediateBars>
            </parallelToLoad>
            <reinforcementRatio>0.0245</reinforcementRatio>
        </longitudinalReinforcement>
        <transverseReinforcement>
            <type>R: Rectangular ties (around perimeter)</type>
            <numberShearLegs>2</numberShearLegs>
            <closeSpacing>
                <barDiameter units="mm">9.5</barDiameter>
                <numberHoopSets>0</numberHoopSets>
                <hoopSpacing units="mm">102</hoopSpacing>
            </closeSpacing>
            <!-- If uniform, this section will be missing -->
            <wideSpacing>
                <barDiameter units="mm">0</barDiameter>
                <numberHoopSets>0</numberHoopSets>
                <hoopSpacing units="mm">0</hoopSpacing>
            </wideSpacing>
            <volTransReinfRatio>0.009</volTransReinfRatio>
        </transverseReinforcement>
        <failureType>Flexure-Shear</failureType>
        <damage>
            <crushing units="mm">0</crushing>
            <spalling units="mm">0</spalling>
            <buckling units="mm">0</buckling>
            <longBarFracture units="mm">0</longBarFracture>
            <spiralFracture units="mm">0</spiralFracture>
            <lossAxial units="mm">0</lossAxial>
        </damage>
        <links>
            <link type="data" description="Force Displacement Data">http://depts.washington.edu/columdat/rectcol/txfiles/ws092w.txt</link>
        </links>
    </columnTest>
</columnTests>

File: Data/Hysteresis/xml/088.xml
<columnTests>
    <columnTest id="PEER-SPD-88" version="1">
        <specimen>
            <name>Atalay and Penzien 1975, No. 1S1</name>
            <type>Rectangular</type>
            <comments/>
            <reference> 
Atalay, M.B.; and Penzien, J. "The Seismic Behavior of Critical Regions of Reinforced Concrete Components as Influenced by Moment, Shear and Axial Force," Report No. EERC 75-19, University of California, Berkeley, December 1975, 226 pages.</reference>
        </specimen>
        <adminInfo>
            <!-- Generated from audit trail records in the database -->
            <submissionDate> </submissionDate>
            <!-- Person who created/last updated this record -->
            <submitter> </submitter>
            <revisionDate> </revisionDate>
            <reviser> </reviser>
            <!-- Original data owner and any restrictions on use -->
            <copyright> </copyright>
        </adminInfo>
        <materialProperties>
            <concreteStrength units="MPa">29.1</concreteStrength>
            <transverseSteel>
                <yieldStress units="MPa">363</yieldStress>
                <strength units="MPa">535</strength>
                <grade>275</grade>
            </transverseSteel>
            <longitudinalSteel>
                <grade>275</grade>
                <corner>
                    <yieldStress units="MPa">367</yieldStress>
                    <strength units="MPa">578</strength>
                </corner>
                <intermediate>
                    <yieldStress units="MPa">367</yieldStress>
                    <strength units="MPa">578</strength>
                </intermediate>
            </longitudinalSteel>
        </materialProperties>
        <geometry>
            <width units="mm">305</width>
            <depth units="mm">305</depth>
            <lInflection units="mm">1,676</lInflection>
            <lMeasured units="mm">1,676</lMeasured>
            <lSplice units="mm">0</lSplice>
            <lBeam units="mm">0</lBeam>
            <configuration>Double Ended</configuration>
        </geometry>
        <loading>
            <axialLoad units="kN">267</axialLoad>
            <PDCode>Shear provided</PDCode>
            <lTop>0</lTop>
            <lBottom>0</lBottom>
        </loading>
        <longitudinalReinforcement>
            <diameter units="mm">22</diameter>
            <diameterIntermediate units="mm">22</diameterIntermediate>
            <numberOfBars>4</numberOfBars>
            <perpendicularToLoad>
                <clearCover units="mm">32</clearCover>
                <numberIntermediateBars>0</numberIntermediateBars>
            </perpendicularToLoad>
            <parallelToLoad>
                <clearCover units="mm">32</clearCover>
                <numberIntermediateBars>0</numberIntermediateBars>
            </parallelToLoad>
            <reinforcementRatio>0.0163</reinforcementRatio>
        </longitudinalReinforcement>
        <transverseReinforcement>
            <type>R: Rectangular ties (around perimeter)</type>
            <numberShearLegs>2</numberShearLegs>
            <closeSpacing>
                <barDiameter units="mm">9.5</barDiameter>
                <numberHoopSets>9</numberHoopSets>
                <hoopSpacing units="mm">76</hoopSpacing>
            </closeSpacing>
            <volTransReinfRatio>0.015</volTransReinfRatio>
        </transverseReinforcement>
        <failureType>Flexure</failureType>
        <damage>
            <crushing units="mm">0</crushing>
            <spalling units="mm">0</spalling>
            <buckling units="mm">0</buckling>
            <longBarFracture units="mm">0</longBarFracture>
            <spiralFracture units="mm">0</spiralFracture>
            <lossAxial units="mm">0</lossAxial>
        </damage>
        <links>
            <link type="data" description="Force Displacement Data">http://depts.washington.edu/columdat/rectcol/txfiles/at75n1s1.txt</link>
        </links>
    </columnTest>
</columnTests>

File: Data/Hysteresis/xml/089.xml
<columnTests>
    <columnTest id="PEER-SPD-89" version="1">
        <specimen>
            <name>Atalay and Penzien 1975, No. 2S1</name>
            <type>Rectangular</type>
            <comments/>
            <reference> 
Atalay, M.B.; and Penzien, J. "The Seismic Behavior of Critical Regions of Reinforced Concrete Components as Influenced by Moment, Shear and Axial Force," Report No. EERC 75-19, University of California, Berkeley, December 1975, 226 pages.</reference>
        </specimen>
        <adminInfo>
            <!-- Generated from audit trail records in the database -->
            <submissionDate> </submissionDate>
            <!-- Person who created/last updated this record -->
            <submitter> </submitter>
            <revisionDate> </revisionDate>
            <reviser> </reviser>
            <!-- Original data owner and any restrictions on use -->
            <copyright> </copyright>
        </adminInfo>
        <materialProperties>
            <concreteStrength units="MPa">30.7</concreteStrength>
            <transverseSteel>
                <yieldStress units="MPa">363</yieldStress>
                <strength units="MPa">535</strength>
                <grade>275</grade>
            </transverseSteel>
            <longitudinalSteel>
                <grade>275</grade>
                <corner>
                    <yieldStress units="MPa">367</yieldStress>
                    <strength units="MPa">578</strength>
                </corner>
                <intermediate>
                    <yieldStress units="MPa">367</yieldStress>
                    <strength units="MPa">578</strength>
                </intermediate>
            </longitudinalSteel>
        </materialProperties>
        <geometry>
            <width units="mm">305</width>
            <depth units="mm">305</depth>
            <lInflection units="mm">1,676</lInflection>
            <lMeasured units="mm">1,676</lMeasured>
            <lSplice units="mm">0</lSplice>
            <lBeam units="mm">0</lBeam>
            <configuration>Double Ended</configuration>
        </geometry>
        <loading>
            <axialLoad units="kN">267</axialLoad>
            <PDCode>Shear provided</PDCode>
            <lTop>0</lTop>
            <lBottom>0</lBottom>
        </loading>
        <longitudinalReinforcement>
            <diameter units="mm">22</diameter>
            <diameterIntermediate units="mm">22</diameterIntermediate>
            <numberOfBars>4</numberOfBars>
            <perpendicularToLoad>
                <clearCover units="mm">32</clearCover>
                <numberIntermediateBars>0</numberIntermediateBars>
            </perpendicularToLoad>
            <parallelToLoad>
                <clearCover units="mm">32</clearCover>
                <numberIntermediateBars>0</numberIntermediateBars>
            </parallelToLoad>
            <reinforcementRatio>0.0163</reinforcementRatio>
        </longitudinalReinforcement>
        <transverseReinforcement>
            <type>R: Rectangular ties (around perimeter)</type>
            <numberShearLegs>2</numberShearLegs>
            <closeSpacing>
                <barDiameter units="mm">9.5</barDiameter>
                <numberHoopSets>12</numberHoopSets>
                <hoopSpacing units="mm">127</hoopSpacing>
            </closeSpacing>
            <!-- If uniform, this section will be missing -->
            <wideSpacing>
                <barDiameter units="mm">0</barDiameter>
                <numberHoopSets>0</numberHoopSets>
                <hoopSpacing units="mm">0</hoopSpacing>
            </wideSpacing>
            <volTransReinfRatio>0.009</volTransReinfRatio>
        </transverseReinforcement>
        <failureType>Flexure</failureType>
        <damage>
            <crushing units="mm">40.6</crushing>
            <spalling units="mm">0</spalling>
            <buckling units="mm">0</buckling>
            <longBarFracture units="mm">0</longBarFracture>
            <spiralFracture units="mm">0</spiralFracture>
            <lossAxial units="mm">0</lossAxial>
        </damage>
        <links>
            <link type="data" description="Force Displacement Data">http://depts.washington.edu/columdat/rectcol/txfiles/at75n2s1.txt</link>
        </links>
    </columnTest>
</columnTests>

File: Data/Hysteresis/xml/090.xml
<columnTests>
    <columnTest id="PEER-SPD-90" version="1">
        <specimen>
            <name>Atalay and Penzien 1975, No. 3S1</name>
            <type>Rectangular</type>
            <comments/>
            <reference> 
Atalay, M.B.; and Penzien, J. "The Seismic Behavior of Critical Regions of Reinforced Concrete Components as Influenced by Moment, Shear and Axial Force," Report No. EERC 75-19, University of California, Berkeley, December 1975, 226 pages.</reference>
        </specimen>
        <adminInfo>
            <!-- Generated from audit trail records in the database -->
            <submissionDate> </submissionDate>
            <!-- Person who created/last updated this record -->
            <submitter> </submitter>
            <revisionDate> </revisionDate>
            <reviser> </reviser>
            <!-- Original data owner and any restrictions on use -->
            <copyright> </copyright>
        </adminInfo>
        <materialProperties>
            <concreteStrength units="MPa">29.2</concreteStrength>
            <transverseSteel>
                <yieldStress units="MPa">363</yieldStress>
                <strength units="MPa">535</strength>
                <grade>275</grade>
            </transverseSteel>
            <longitudinalSteel>
                <grade>275</grade>
                <corner>
                    <yieldStress units="MPa">367</yieldStress>
                    <strength units="MPa">578</strength>
                </corner>
                <intermediate>
                    <yieldStress units="MPa">367</yieldStress>
                    <strength units="MPa">578</strength>
                </intermediate>
            </longitudinalSteel>
        </materialProperties>
        <geometry>
            <width units="mm">305</width>
            <depth units="mm">305</depth>
            <lInflection units="mm">1,676</lInflection>
            <lMeasured units="mm">1,676</lMeasured>
            <lSplice units="mm">0</lSplice>
            <lBeam units="mm">0</lBeam>
            <configuration>Double Ended</configuration>
        </geometry>
        <loading>
            <axialLoad units="kN">267</axialLoad>
            <PDCode>Shear provided</PDCode>
            <lTop>0</lTop>
            <lBottom>0</lBottom>
        </loading>
        <longitudinalReinforcement>
            <diameter units="mm">22</diameter>
            <diameterIntermediate units="mm">22</diameterIntermediate>
            <numberOfBars>4</numberOfBars>
            <perpendicularToLoad>
                <clearCover units="mm">32</clearCover>
                <numberIntermediateBars>0</numberIntermediateBars>
            </perpendicularToLoad>
            <parallelToLoad>
                <clearCover units="mm">32</clearCover>
                <numberIntermediateBars>0</numberIntermediateBars>
            </parallelToLoad>
            <reinforcementRatio>0.0163</reinforcementRatio>
        </longitudinalReinforcement>
        <transverseReinforcement>
            <type>R: Rectangular ties (around perimeter)</type>
            <numberShearLegs>2</numberShearLegs>
            <closeSpacing>
                <barDiameter units="mm">9.5</barDiameter>
                <numberHoopSets>9</numberHoopSets>
                <hoopSpacing units="mm">76</hoopSpacing>
            </closeSpacing>
            <volTransReinfRatio>0.015</volTransReinfRatio>
        </transverseReinforcement>
        <failureType>Flexure</failureType>
        <damage>
            <crushing units="mm">81.3</crushing>
            <spalling units="mm">0</spalling>
            <buckling units="mm">0</buckling>
            <longBarFracture units="mm">0</longBarFracture>
            <spiralFracture units="mm">0</spiralFracture>
            <lossAxial units="mm">0</lossAxial>
        </damage>
        <links>
            <link type="data" description="Force Displacement Data">http://depts.washington.edu/columdat/rectcol/txfiles/at75n3s1.txt</link>
        </links>
    </columnTest>
</columnTests>

File: Data/Hysteresis/xml/091.xml
<columnTests>
    <columnTest id="PEER-SPD-91" version="1">
        <specimen>
            <name>Atalay and Penzien 1975, No. 4S1</name>
            <type>Rectangular</type>
            <comments>check if symmetric - F-D</comments>
            <reference> 
Atalay, M.B.; and Penzien, J. "The Seismic Behavior of Critical Regions of Reinforced Concrete Components as Influenced by Moment, Shear and Axial Force," Report No. EERC 75-19, University of California, Berkeley, December 1975, 226 pages.</reference>
        </specimen>
        <adminInfo>
            <!-- Generated from audit trail records in the database -->
            <submissionDate> </submissionDate>
            <!-- Person who created/last updated this record -->
            <submitter> </submitter>
            <revisionDate> </revisionDate>
            <reviser> </reviser>
            <!-- Original data owner and any restrictions on use -->
            <copyright> </copyright>
        </adminInfo>
        <materialProperties>
            <concreteStrength units="MPa">27.6</concreteStrength>
            <transverseSteel>
                <yieldStress units="MPa">363</yieldStress>
                <strength units="MPa">535</strength>
                <grade>275</grade>
            </transverseSteel>
            <longitudinalSteel>
                <grade>275</grade>
                <corner>
                    <yieldStress units="MPa">429</yieldStress>
                    <strength units="MPa">657</strength>
                </corner>
                <intermediate>
                    <yieldStress units="MPa">429</yieldStress>
                    <strength units="MPa">657</strength>
                </intermediate>
            </longitudinalSteel>
        </materialProperties>
        <geometry>
            <width units="mm">305</width>
            <depth units="mm">305</depth>
            <lInflection units="mm">1,676</lInflection>
            <lMeasured units="mm">1,676</lMeasured>
            <lSplice units="mm">0</lSplice>
            <lBeam units="mm">0</lBeam>
            <configuration>Double Ended</configuration>
        </geometry>
        <loading>
            <axialLoad units="kN">267</axialLoad>
            <PDCode>Shear provided</PDCode>
            <lTop>0</lTop>
            <lBottom>0</lBottom>
        </loading>
        <longitudinalReinforcement>
            <diameter units="mm">22</diameter>
            <diameterIntermediate units="mm">22</diameterIntermediate>
            <numberOfBars>4</numberOfBars>
            <perpendicularToLoad>
                <clearCover units="mm">32</clearCover>
                <numberIntermediateBars>0</numberIntermediateBars>
            </perpendicularToLoad>
            <parallelToLoad>
                <clearCover units="mm">32</clearCover>
                <numberIntermediateBars>0</numberIntermediateBars>
            </parallelToLoad>
            <reinforcementRatio>0.0163</reinforcementRatio>
        </longitudinalReinforcement>
        <transverseReinforcement>
            <type>R: Rectangular ties (around perimeter)</type>
            <numberShearLegs>2</numberShearLegs>
            <closeSpacing>
                <barDiameter units="mm">9.5</barDiameter>
                <numberHoopSets>12</numberHoopSets>
                <hoopSpacing units="mm">127</hoopSpacing>
            </closeSpacing>
            <!-- If uniform, this section will be missing -->
            <wideSpacing>
                <barDiameter units="mm">0</barDiameter>
                <numberHoopSets>0</numberHoopSets>
                <hoopSpacing units="mm">0</hoopSpacing>
            </wideSpacing>
            <volTransReinfRatio>0.009</volTransReinfRatio>
        </transverseReinforcement>
        <failureType>Flexure</failureType>
        <damage>
            <crushing units="mm">40.6</crushing>
            <spalling units="mm">0</spalling>
            <buckling units="mm">0</buckling>
            <longBarFracture units="mm">0</longBarFracture>
            <spiralFracture units="mm">0</spiralFracture>
            <lossAxial units="mm">0</lossAxial>
        </damage>
        <links>
            <link type="data" description="Force Displacement Data">http://depts.washington.edu/columdat/rectcol/txfiles/at75n4s1.txt</link>
        </links>
    </columnTest>
</columnTests>

File: Data/Hysteresis/xml/092.xml
<columnTests>
    <columnTest id="PEER-SPD-92" version="1">
        <specimen>
            <name>Atalay and Penzien 1975, No. 5S1</name>
            <type>Rectangular</type>
            <comments/>
            <reference> 
Atalay, M.B.; and Penzien, J. "The Seismic Behavior of Critical Regions of Reinforced Concrete Components as Influenced by Moment, Shear and Axial Force," Report No. EERC 75-19, University of California, Berkeley, December 1975, 226 pages.</reference>
        </specimen>
        <adminInfo>
            <!-- Generated from audit trail records in the database -->
            <submissionDate> </submissionDate>
            <!-- Person who created/last updated this record -->
            <submitter> </submitter>
            <revisionDate> </revisionDate>
            <reviser> </reviser>
            <!-- Original data owner and any restrictions on use -->
            <copyright> </copyright>
        </adminInfo>
        <materialProperties>
            <concreteStrength units="MPa">29.4</concreteStrength>
            <transverseSteel>
                <yieldStress units="MPa">392</yieldStress>
                <strength units="MPa">530</strength>
                <grade>275</grade>
            </transverseSteel>
            <longitudinalSteel>
                <grade>275</grade>
                <corner>
                    <yieldStress units="MPa">429</yieldStress>
                    <strength units="MPa">657</strength>
                </corner>
                <intermediate>
                    <yieldStress units="MPa">429</yieldStress>
                    <strength units="MPa">657</strength>
                </intermediate>
            </longitudinalSteel>
        </materialProperties>
        <geometry>
            <width units="mm">305</width>
            <depth units="mm">305</depth>
            <lInflection units="mm">1,676</lInflection>
            <lMeasured units="mm">1,676</lMeasured>
            <lSplice units="mm">0</lSplice>
            <lBeam units="mm">0</lBeam>
            <configuration>Double Ended</configuration>
        </geometry>
        <loading>
            <axialLoad units="kN">534</axialLoad>
            <PDCode>Shear provided</PDCode>
            <lTop>0</lTop>
            <lBottom>0</lBottom>
        </loading>
        <longitudinalReinforcement>
            <diameter units="mm">22</diameter>
            <diameterIntermediate units="mm">22</diameterIntermediate>
            <numberOfBars>4</numberOfBars>
            <perpendicularToLoad>
                <clearCover units="mm">32</clearCover>
                <numberIntermediateBars>0</numberIntermediateBars>
            </perpendicularToLoad>
            <parallelToLoad>
                <clearCover units="mm">32</clearCover>
                <numberIntermediateBars>0</numberIntermediateBars>
            </parallelToLoad>
            <reinforcementRatio>0.0163</reinforcementRatio>
        </longitudinalReinforcement>
        <transverseReinforcement>
            <type>R: Rectangular ties (around perimeter)</type>
            <numberShearLegs>2</numberShearLegs>
            <closeSpacing>
                <barDiameter units="mm">9.5</barDiameter>
                <numberHoopSets>9</numberHoopSets>
                <hoopSpacing units="mm">76</hoopSpacing>
            </closeSpacing>
            <volTransReinfRatio>0.015</volTransReinfRatio>
        </transverseReinforcement>
        <failureType>Flexure</failureType>
        <damage>
            <crushing units="mm">50.8</crushing>
            <spalling units="mm">0</spalling>
            <buckling units="mm">0</buckling>
            <longBarFracture units="mm">0</longBarFracture>
            <spiralFracture units="mm">0</spiralFracture>
            <lossAxial units="mm">0</lossAxial>
        </damage>
        <links>
            <link type="data" description="Force Displacement Data">http://depts.washington.edu/columdat/rectcol/txfiles/at75n5s1.txt</link>
        </links>
    </columnTest>
</columnTests>

File: Data/Hysteresis/xml/093.xml
<columnTests>
    <columnTest id="PEER-SPD-93" version="1">
        <specimen>
            <name>Atalay and Penzien 1975, No. 6S1</name>
            <type>Rectangular</type>
            <comments/>
            <reference> 
Atalay, M.B.; and Penzien, J. "The Seismic Behavior of Critical Regions of Reinforced Concrete Components as Influenced by Moment, Shear and Axial Force," Report No. EERC 75-19, University of California, Berkeley, December 1975, 226 pages.</reference>
        </specimen>
        <adminInfo>
            <!-- Generated from audit trail records in the database -->
            <submissionDate> </submissionDate>
            <!-- Person who created/last updated this record -->
            <submitter> </submitter>
            <revisionDate> </revisionDate>
            <reviser> </reviser>
            <!-- Original data owner and any restrictions on use -->
            <copyright> </copyright>
        </adminInfo>
        <materialProperties>
            <concreteStrength units="MPa">31.8</concreteStrength>
            <transverseSteel>
                <yieldStress units="MPa">392</yieldStress>
                <strength units="MPa">530</strength>
                <grade>275</grade>
            </transverseSteel>
            <longitudinalSteel>
                <grade>275</grade>
                <corner>
                    <yieldStress units="MPa">429</yieldStress>
                    <strength units="MPa">657</strength>
                </corner>
                <intermediate>
                    <yieldStress units="MPa">429</yieldStress>
                    <strength units="MPa">657</strength>
                </intermediate>
            </longitudinalSteel>
        </materialProperties>
        <geometry>
            <width units="mm">305</width>
            <depth units="mm">305</depth>
            <lInflection units="mm">1,676</lInflection>
            <lMeasured units="mm">1,676</lMeasured>
            <lSplice units="mm">0</lSplice>
            <lBeam units="mm">0</lBeam>
            <configuration>Double Ended</configuration>
        </geometry>
        <loading>
            <axialLoad units="kN">534</axialLoad>
            <PDCode>Shear provided</PDCode>
            <lTop>0</lTop>
            <lBottom>0</lBottom>
        </loading>
        <longitudinalReinforcement>
            <diameter units="mm">22</diameter>
            <diameterIntermediate units="mm">22</diameterIntermediate>
            <numberOfBars>4</numberOfBars>
            <perpendicularToLoad>
                <clearCover units="mm">32</clearCover>
                <numberIntermediateBars>0</numberIntermediateBars>
            </perpendicularToLoad>
            <parallelToLoad>
                <clearCover units="mm">32</clearCover>
                <numberIntermediateBars>0</numberIntermediateBars>
            </parallelToLoad>
            <reinforcementRatio>0.0163</reinforcementRatio>
        </longitudinalReinforcement>
        <transverseReinforcement>
            <type>R: Rectangular ties (around perimeter)</type>
            <numberShearLegs>2</numberShearLegs>
            <closeSpacing>
                <barDiameter units="mm">9.5</barDiameter>
                <numberHoopSets>12</numberHoopSets>
                <hoopSpacing units="mm">127</hoopSpacing>
            </closeSpacing>
            <!-- If uniform, this section will be missing -->
            <wideSpacing>
                <barDiameter units="mm">0</barDiameter>
                <numberHoopSets>0</numberHoopSets>
                <hoopSpacing units="mm">0</hoopSpacing>
            </wideSpacing>
            <volTransReinfRatio>0.009</volTransReinfRatio>
        </transverseReinforcement>
        <failureType>Flexure</failureType>
        <damage>
            <crushing units="mm">61</crushing>
            <spalling units="mm">0</spalling>
            <buckling units="mm">81.3</buckling>
            <longBarFracture units="mm">0</longBarFracture>
            <spiralFracture units="mm">0</spiralFracture>
            <lossAxial units="mm">0</lossAxial>
        </damage>
        <links>
            <link type="data" description="Force Displacement Data">http://depts.washington.edu/columdat/rectcol/txfiles/at75n6s1.txt</link>
        </links>
    </columnTest>
</columnTests>

File: Data/Hysteresis/xml/094.xml
<columnTests>
    <columnTest id="PEER-SPD-94" version="1">
        <specimen>
            <name>Atalay and Penzien 1975, No. 9</name>
            <type>Rectangular</type>
            <comments/>
            <reference> 
Atalay, M.B.; and Penzien, J. "The Seismic Behavior of Critical Regions of Reinforced Concrete Components as Influenced by Moment, Shear and Axial Force," Report No. EERC 75-19, University of California, Berkeley, December 1975, 226 pages.</reference>
        </specimen>
        <adminInfo>
            <!-- Generated from audit trail records in the database -->
            <submissionDate> </submissionDate>
            <!-- Person who created/last updated this record -->
            <submitter> </submitter>
            <revisionDate> </revisionDate>
            <reviser> </reviser>
            <!-- Original data owner and any restrictions on use -->
            <copyright> </copyright>
        </adminInfo>
        <materialProperties>
            <concreteStrength units="MPa">33.3</concreteStrength>
            <transverseSteel>
                <yieldStress units="MPa">392</yieldStress>
                <strength units="MPa">530</strength>
                <grade>275</grade>
            </transverseSteel>
            <longitudinalSteel>
                <grade>275</grade>
                <corner>
                    <yieldStress units="MPa">363</yieldStress>
                    <strength units="MPa">563</strength>
                </corner>
                <intermediate>
                    <yieldStress units="MPa">363</yieldStress>
                    <strength units="MPa">563</strength>
                </intermediate>
            </longitudinalSteel>
        </materialProperties>
        <geometry>
            <width units="mm">305</width>
            <depth units="mm">305</depth>
            <lInflection units="mm">1,676</lInflection>
            <lMeasured units="mm">1,676</lMeasured>
            <lSplice units="mm">0</lSplice>
            <lBeam units="mm">0</lBeam>
            <configuration>Double Ended</configuration>
        </geometry>
        <loading>
            <axialLoad units="kN">801</axialLoad>
            <PDCode>Shear provided</PDCode>
            <lTop>0</lTop>
            <lBottom>0</lBottom>
        </loading>
        <longitudinalReinforcement>
            <diameter units="mm">22</diameter>
            <diameterIntermediate units="mm">22</diameterIntermediate>
            <numberOfBars>4</numberOfBars>
            <perpendicularToLoad>
                <clearCover units="mm">32</clearCover>
                <numberIntermediateBars>0</numberIntermediateBars>
            </perpendicularToLoad>
            <parallelToLoad>
                <clearCover units="mm">32</clearCover>
                <numberIntermediateBars>0</numberIntermediateBars>
            </parallelToLoad>
            <reinforcementRatio>0.0163</reinforcementRatio>
        </longitudinalReinforcement>
        <transverseReinforcement>
            <type>R: Rectangular ties (around perimeter)</type>
            <numberShearLegs>2</numberShearLegs>
            <closeSpacing>
                <barDiameter units="mm">9.5</barDiameter>
                <numberHoopSets>9</numberHoopSets>
                <hoopSpacing units="mm">76</hoopSpacing>
            </closeSpacing>
            <volTransReinfRatio>0.015</volTransReinfRatio>
        </transverseReinforcement>
        <failureType>Flexure</failureType>
        <damage>
            <crushing units="mm">20.3</crushing>
            <spalling units="mm">0</spalling>
            <buckling units="mm">0</buckling>
            <longBarFracture units="mm">0</longBarFracture>
            <spiralFracture units="mm">0</spiralFracture>
            <lossAxial units="mm">0</lossAxial>
        </damage>
        <links>
            <link type="data" description="Force Displacement Data">http://depts.washington.edu/columdat/rectcol/txfiles/at75n9.txt</link>
        </links>
    </columnTest>
</columnTests>
