Repository: samfang802/phyrc-net

# Physics-Guided Damage Image Generation for RC Bridge Columns

Generates image sequences of damage on reinforced-concrete (RC) bridge columns under cyclic loading. The input is the loading history (hysteresis loop and drift); the output is one damage image per loading peak.

Built with PyTorch and PyTorch Lightning. Most design notes in [`docs/`](docs/README.md) are written in Traditional Chinese.

## Pipeline

| Stage | What it does | Entry point | Notes |
|---|---|---|---|
| 1. Damage state | Encodes the hysteresis history into a per-frame damage state (`z` + damage scalars + loading sign) | `train_damage_encoder.py` (older GRU: `train_hysteresis.py`) | [DAMAGE_STATE_ENCODER.md](docs/DAMA

File: Data/Hysteresis/xml/095.xml
<columnTests>
    <columnTest id="PEER-SPD-95" version="1">
        <specimen>
            <name>Atalay and Penzien 1975, No. 10</name>
            <type>Rectangular</type>
            <comments/>
            <reference> 
Atalay, M.B.; and Penzien, J. "The Seismic Behavior of Critical Regions of Reinforced Concrete Components as Influenced by Moment, Shear and Axial Force," Report No. EERC 75-19, University of California, Berkeley, December 1975, 226 pages.</reference>
        </specimen>
        <adminInfo>
            <!-- Generated from audit trail records in the database -->
            <submissionDate> </submissionDate>
            <!-- Person who created/last updated this record -->
            <submitter> </submitter>
            <revisionDate> </revisionDate>
            <reviser> </reviser>
            <!-- Original data owner and any restrictions on use -->
            <copyright> </copyright>
        </adminInfo>
        <materialProperties>
            <concreteStrength units="MPa">32.4</concreteStrength>
            <transverseSteel>
                <yieldStress units="MPa">392</yieldStress>
                <strength units="MPa">530</strength>
                <grade>275</grade>
            </transverseSteel>
            <longitudinalSteel>
                <grade>275</grade>
                <corner>
                    <yieldStress units="MPa">363</yieldStress>
                    <strength units="MPa">563</strength>
                </corner>
                <intermediate>
                    <yieldStress units="MPa">363</yieldStress>
                    <strength units="MPa">563</strength>
                </intermediate>
            </longitudinalSteel>
        </materialProperties>
        <geometry>
            <width units="mm">305</width>
            <depth units="mm">305</depth>
            <lInflection units="mm">1,676</lInflection>
            <lMeasured units="mm">1,676</lMeasured>
            <lSplice units="mm">0</lSplice>
            <lBeam units="mm">0</lBeam>
            <configuration>Double Ended</configuration>
        </geometry>
        <loading>
            <axialLoad units="kN">801</axialLoad>
            <PDCode>Shear provided</PDCode>
            <lTop>0</lTop>
            <lBottom>0</lBottom>
        </loading>
        <longitudinalReinforcement>
            <diameter units="mm">22</diameter>
            <diameterIntermediate units="mm">22</diameterIntermediate>
            <numberOfBars>4</numberOfBars>
            <perpendicularToLoad>
                <clearCover units="mm">32</clearCover>
                <numberIntermediateBars>0</numberIntermediateBars>
            </perpendicularToLoad>
            <parallelToLoad>
                <clearCover units="mm">32</clearCover>
                <numberIntermediateBars>0</numberIntermediateBars>
            </parallelToLoad>
            <reinforcementRatio>0.0163</reinforcementRatio>
        </longitudinalReinforcement>
        <transverseReinforcement>
            <type>R: Rectangular ties (around perimeter)</type>
            <numberShearLegs>2</numberShearLegs>
            <closeSpacing>
                <barDiameter units="mm">9.5</barDiameter>
                <numberHoopSets>12</numberHoopSets>
                <hoopSpacing units="mm">127</hoopSpacing>
            </closeSpacing>
            <!-- If uniform, this section will be missing -->
            <wideSpacing>
                <barDiameter units="mm">0</barDiameter>
                <numberHoopSets>0</numberHoopSets>
                <hoopSpacing units="mm">0</hoopSpacing>
            </wideSpacing>
            <volTransReinfRatio>0.009</volTransReinfRatio>
        </transverseReinforcement>
        <failureType>Flexure</failureType>
        <damage>
            <crushing units="mm">40.6</crushing>
            <spalling units="mm">0</spalling>
            <buckling units="mm">0</buckling>
            <longBarFracture units="mm">0</longBarFracture>
            <spiralFracture units="mm">0</spiralFracture>
            <lossAxial units="mm">0</lossAxial>
        </damage>
        <links>
            <link type="data" description="Force Displacement Data">http://depts.washington.edu/columdat/rectcol/txfiles/at75n10.txt</link>
        </links>
    </columnTest>
</columnTests>

File: Data/Hysteresis/xml/096.xml
<columnTests>
    <columnTest id="PEER-SPD-96" version="1">
        <specimen>
            <name>Atalay and Penzien 1975, No. 11</name>
            <type>Rectangular</type>
            <comments/>
            <reference> 
Atalay, M.B.; and Penzien, J. "The Seismic Behavior of Critical Regions of Reinforced Concrete Components as Influenced by Moment, Shear and Axial Force," Report No. EERC 75-19, University of California, Berkeley, December 1975, 226 pages.</reference>
        </specimen>
        <adminInfo>
            <!-- Generated from audit trail records in the database -->
            <submissionDate> </submissionDate>
            <!-- Person who created/last updated this record -->
            <submitter> </submitter>
            <revisionDate> </revisionDate>
            <reviser> </reviser>
            <!-- Original data owner and any restrictions on use -->
            <copyright> </copyright>
        </adminInfo>
        <materialProperties>
            <concreteStrength units="MPa">31</concreteStrength>
            <transverseSteel>
                <yieldStress units="MPa">373</yieldStress>
                <strength units="MPa">492</strength>
                <grade>275</grade>
            </transverseSteel>
            <longitudinalSteel>
                <grade>275</grade>
                <corner>
                    <yieldStress units="MPa">363</yieldStress>
                    <strength units="MPa">563</strength>
                </corner>
                <intermediate>
                    <yieldStress units="MPa">363</yieldStress>
                    <strength units="MPa">563</strength>
                </intermediate>
            </longitudinalSteel>
        </materialProperties>
        <geometry>
            <width units="mm">305</width>
            <depth units="mm">305</depth>
            <lInflection units="mm">1,676</lInflection>
            <lMeasured units="mm">1,676</lMeasured>
            <lSplice units="mm">0</lSplice>
            <lBeam units="mm">0</lBeam>
            <configuration>Double Ended</configuration>
        </geometry>
        <loading>
            <axialLoad units="kN">801</axialLoad>
            <PDCode>Shear provided</PDCode>
            <lTop>0</lTop>
            <lBottom>0</lBottom>
        </loading>
        <longitudinalReinforcement>
            <diameter units="mm">22</diameter>
            <diameterIntermediate units="mm">22</diameterIntermediate>
            <numberOfBars>4</numberOfBars>
            <perpendicularToLoad>
                <clearCover units="mm">32</clearCover>
                <numberIntermediateBars>0</numberIntermediateBars>
            </perpendicularToLoad>
            <parallelToLoad>
                <clearCover units="mm">32</clearCover>
                <numberIntermediateBars>0</numberIntermediateBars>
            </parallelToLoad>
            <reinforcementRatio>0.0163</reinforcementRatio>
        </longitudinalReinforcement>
        <transverseReinforcement>
            <type>R: Rectangular ties (around perimeter)</type>
            <numberShearLegs>2</numberShearLegs>
            <closeSpacing>
                <barDiameter units="mm">9.5</barDiameter>
                <numberHoopSets>9</numberHoopSets>
                <hoopSpacing units="mm">76</hoopSpacing>
            </closeSpacing>
            <volTransReinfRatio>0.015</volTransReinfRatio>
        </transverseReinforcement>
        <failureType>Flexure</failureType>
        <damage>
            <crushing units="mm">30.5</crushing>
            <spalling units="mm">0</spalling>
            <buckling units="mm">0</buckling>
            <longBarFracture units="mm">0</longBarFracture>
            <spiralFracture units="mm">0</spiralFracture>
            <lossAxial units="mm">0</lossAxial>
        </damage>
        <links>
            <link type="data" description="Force Displacement Data">http://depts.washington.edu/columdat/rectcol/txfiles/at75n11.txt</link>
        </links>
    </columnTest>
</columnTests>

File: Data/Hysteresis/xml/097.xml
<columnTests>
    <columnTest id="PEER-SPD-97" version="1">
        <specimen>
            <name>Atalay and Penzien 1975, No. 12</name>
            <type>Rectangular</type>
            <comments/>
            <reference> 
Atalay, M.B.; and Penzien, J. "The Seismic Behavior of Critical Regions of Reinforced Concrete Components as Influenced by Moment, Shear and Axial Force," Report No. EERC 75-19, University of California, Berkeley, December 1975, 226 pages.</reference>
        </specimen>
        <adminInfo>
            <!-- Generated from audit trail records in the database -->
            <submissionDate> </submissionDate>
            <!-- Person who created/last updated this record -->
            <submitter> </submitter>
            <revisionDate> </revisionDate>
            <reviser> </reviser>
            <!-- Original data owner and any restrictions on use -->
            <copyright> </copyright>
        </adminInfo>
        <materialProperties>
            <concreteStrength units="MPa">31.8</concreteStrength>
            <transverseSteel>
                <yieldStress units="MPa">373</yieldStress>
                <strength units="MPa">492</strength>
                <grade>275</grade>
            </transverseSteel>
            <longitudinalSteel>
                <grade>275</grade>
                <corner>
                    <yieldStress units="MPa">363</yieldStress>
                    <strength units="MPa">563</strength>
                </corner>
                <intermediate>
                    <yieldStress units="MPa">363</yieldStress>
                    <strength units="MPa">563</strength>
                </intermediate>
            </longitudinalSteel>
        </materialProperties>
        <geometry>
            <width units="mm">305</width>
            <depth units="mm">305</depth>
            <lInflection units="mm">1,676</lInflection>
            <lMeasured units="mm">1,676</lMeasured>
            <lSplice units="mm">0</lSplice>
            <lBeam units="mm">0</lBeam>
            <configuration>Double Ended</configuration>
        </geometry>
        <loading>
            <axialLoad units="kN">801</axialLoad>
            <PDCode>Shear provided</PDCode>
            <lTop>0</lTop>
            <lBottom>0</lBottom>
        </loading>
        <longitudinalReinforcement>
            <diameter units="mm">22</diameter>
            <diameterIntermediate units="mm">22</diameterIntermediate>
            <numberOfBars>4</numberOfBars>
            <perpendicularToLoad>
                <clearCover units="mm">32</clearCover>
                <numberIntermediateBars>0</numberIntermediateBars>
            </perpendicularToLoad>
            <parallelToLoad>
                <clearCover units="mm">32</clearCover>
                <numberIntermediateBars>0</numberIntermediateBars>
            </parallelToLoad>
            <reinforcementRatio>0.0163</reinforcementRatio>
        </longitudinalReinforcement>
        <transverseReinforcement>
            <type>R: Rectangular ties (around perimeter)</type>
            <numberShearLegs>2</numberShearLegs>
            <closeSpacing>
                <barDiameter units="mm">9.5</barDiameter>
                <numberHoopSets>12</numberHoopSets>
                <hoopSpacing units="mm">127</hoopSpacing>
            </closeSpacing>
            <!-- If uniform, this section will be missing -->
            <wideSpacing>
                <barDiameter units="mm">0</barDiameter>
                <numberHoopSets>0</numberHoopSets>
                <hoopSpacing units="mm">0</hoopSpacing>
            </wideSpacing>
            <volTransReinfRatio>0.009</volTransReinfRatio>
        </transverseReinforcement>
        <failureType>Flexure</failureType>
        <damage>
            <crushing units="mm">30.5</crushing>
            <spalling units="mm">0</spalling>
            <buckling units="mm">0</buckling>
            <longBarFracture units="mm">0</longBarFracture>
            <spiralFracture units="mm">0</spiralFracture>
            <lossAxial units="mm">0</lossAxial>
        </damage>
        <links>
            <link type="data" description="Force Displacement Data">http://depts.washington.edu/columdat/rectcol/txfiles/at75n12.txt</link>
        </links>
    </columnTest>
</columnTests>

File: Data/Hysteresis/xml/098.xml
<columnTests>
    <columnTest id="PEER-SPD-98" version="1">
        <specimen>
            <name>Umehara and Jirsa 1982, CUS</name>
            <type>Rectangular</type>
            <comments/>
            <reference> 
Umehara, H.; and Jirsa, J.O., "Shear Strength and Deterioration of Short Reinforced Concrete Columns Under Cyclic Deformations," PMFSEL Report No. 82-3, Department of Civil Engineering, University of Texas at Austin, Austin Texas, July 1982, 256 pages.</reference>
        </specimen>
        <adminInfo>
            <!-- Generated from audit trail records in the database -->
            <submissionDate> </submissionDate>
            <!-- Person who created/last updated this record -->
            <submitter> </submitter>
            <revisionDate> </revisionDate>
            <reviser> </reviser>
            <!-- Original data owner and any restrictions on use -->
            <copyright> </copyright>
        </adminInfo>
        <materialProperties>
            <concreteStrength units="MPa">34.9</concreteStrength>
            <transverseSteel>
                <yieldStress units="MPa">414</yieldStress>
                <strength units="MPa">552</strength>
                <grade/>
            </transverseSteel>
            <longitudinalSteel>
                <grade/>
                <corner>
                    <yieldStress units="MPa">441</yieldStress>
                    <strength units="MPa">745</strength>
                </corner>
                <intermediate>
                    <yieldStress units="MPa">441</yieldStress>
                    <strength units="MPa">745</strength>
                </intermediate>
            </longitudinalSteel>
        </materialProperties>
        <geometry>
            <width units="mm">230</width>
            <depth units="mm">410</depth>
            <lInflection units="mm">455</lInflection>
            <lMeasured units="mm">455</lMeasured>
            <lSplice units="mm">0</lSplice>
            <lBeam units="mm">0</lBeam>
            <configuration>Double Cantilever</configuration>
        </geometry>
        <loading>
            <axialLoad units="kN">534</axialLoad>
            <PDCode>P Ram rotation increases V</PDCode>
            <lTop>1,683</lTop>
            <lBottom>0</lBottom>
        </loading>
        <longitudinalReinforcement>
            <diameter units="mm">19</diameter>
            <diameterIntermediate units="mm">19</diameterIntermediate>
            <numberOfBars>10</numberOfBars>
            <perpendicularToLoad>
                <clearCover units="mm">25</clearCover>
                <numberIntermediateBars>0</numberIntermediateBars>
            </perpendicularToLoad>
            <parallelToLoad>
                <clearCover units="mm">25</clearCover>
                <numberIntermediateBars>3</numberIntermediateBars>
            </parallelToLoad>
            <reinforcementRatio>0.0301</reinforcementRatio>
        </longitudinalReinforcement>
        <transverseReinforcement>
            <type>RJ: Rectangular ties with J-hooks</type>
            <numberShearLegs>2</numberShearLegs>
            <closeSpacing>
                <barDiameter units="mm">6</barDiameter>
                <numberHoopSets>0</numberHoopSets>
                <hoopSpacing units="mm">89</hoopSpacing>
            </closeSpacing>
            <!-- If uniform, this section will be missing -->
            <wideSpacing>
                <barDiameter units="mm">0</barDiameter>
                <numberHoopSets>0</numberHoopSets>
                <hoopSpacing units="mm">0</hoopSpacing>
            </wideSpacing>
            <volTransReinfRatio>0.003</volTransReinfRatio>
        </transverseReinforcement>
        <failureType>Shear</failureType>
        <damage>
            <crushing units="mm">0</crushing>
            <spalling units="mm">0</spalling>
            <buckling units="mm">0</buckling>
            <longBarFracture units="mm">0</longBarFracture>
            <spiralFracture units="mm">0</spiralFracture>
            <lossAxial units="mm">0</lossAxial>
        </damage>
        <links>
            <link type="data" description="Force Displacement Data">http://depts.washington.edu/columdat/rectcol/txfiles/umecus.txt</link>
        </links>
    </columnTest>
</columnTests>

File: Data/Hysteresis/xml/099.xml
<columnTests>
    <columnTest id="PEER-SPD-99" version="1">
        <specimen>
            <name>Umehara and Jirsa 1982, CUW</name>
            <type>Rectangular</type>
            <comments/>
            <reference> 
Umehara, H.; and Jirsa, J.O., "Shear Strength and Deterioration of Short Reinforced Concrete Columns Under Cyclic Deformations," PMFSEL Report No. 82-3, Department of Civil Engineering, University of Texas at Austin, Austin Texas, July 1982, 256 pages.</reference>
        </specimen>
        <adminInfo>
            <!-- Generated from audit trail records in the database -->
            <submissionDate> </submissionDate>
            <!-- Person who created/last updated this record -->
            <submitter> </submitter>
            <revisionDate> </revisionDate>
            <reviser> </reviser>
            <!-- Original data owner and any restrictions on use -->
            <copyright> </copyright>
        </adminInfo>
        <materialProperties>
            <concreteStrength units="MPa">34.9</concreteStrength>
            <transverseSteel>
                <yieldStress units="MPa">414</yieldStress>
                <strength units="MPa">552</strength>
                <grade/>
            </transverseSteel>
            <longitudinalSteel>
                <grade/>
                <corner>
                    <yieldStress units="MPa">441</yieldStress>
                    <strength units="MPa">745</strength>
                </corner>
                <intermediate>
                    <yieldStress units="MPa">441</yieldStress>
                    <strength units="MPa">745</strength>
                </intermediate>
            </longitudinalSteel>
        </materialProperties>
        <geometry>
            <width units="mm">410</width>
            <depth units="mm">230</depth>
            <lInflection units="mm">455</lInflection>
            <lMeasured units="mm">455</lMeasured>
            <lSplice units="mm">0</lSplice>
            <lBeam units="mm">0</lBeam>
            <configuration>Double Cantilever</configuration>
        </geometry>
        <loading>
            <axialLoad units="kN">534</axialLoad>
            <PDCode>P Ram rotation increases V</PDCode>
            <lTop>1,683</lTop>
            <lBottom>0</lBottom>
        </loading>
        <longitudinalReinforcement>
            <diameter units="mm">19</diameter>
            <diameterIntermediate units="mm">19</diameterIntermediate>
            <numberOfBars>10</numberOfBars>
            <perpendicularToLoad>
                <clearCover units="mm">25</clearCover>
                <numberIntermediateBars>3</numberIntermediateBars>
            </perpendicularToLoad>
            <parallelToLoad>
                <clearCover units="mm">25</clearCover>
                <numberIntermediateBars>0</numberIntermediateBars>
            </parallelToLoad>
            <reinforcementRatio>0.0301</reinforcementRatio>
        </longitudinalReinforcement>
        <transverseReinforcement>
            <type>RJ: Rectangular ties with J-hooks</type>
            <numberShearLegs>2</numberShearLegs>
            <closeSpacing>
                <barDiameter units="mm">6</barDiameter>
                <numberHoopSets>0</numberHoopSets>
                <hoopSpacing units="mm">89</hoopSpacing>
            </closeSpacing>
            <!-- If uniform, this section will be missing -->
            <wideSpacing>
                <barDiameter units="mm">0</barDiameter>
                <numberHoopSets>0</numberHoopSets>
                <hoopSpacing units="mm">0</hoopSpacing>
            </wideSpacing>
            <volTransReinfRatio>0.003</volTransReinfRatio>
        </transverseReinforcement>
        <failureType>Shear</failureType>
        <damage>
            <crushing units="mm">0</crushing>
            <spalling units="mm">0</spalling>
            <buckling units="mm">0</buckling>
            <longBarFracture units="mm">0</longBarFracture>
            <spiralFracture units="mm">0</spiralFracture>
            <lossAxial units="mm">0</lossAxial>
        </damage>
        <links>
            <link type="data" description="Force Displacement Data">http://depts.washington.edu/columdat/rectcol/txfiles/umecuw.txt</link>
        </links>
    </columnTest>
</columnTests>

File: Data/Hysteresis/xml/100.xml
<columnTests>
    <columnTest id="PEER-SPD-100" version="1">
        <specimen>
            <name>Umehara and Jirsa 1982, 2CUS</name>
            <type>Rectangular</type>
            <comments/>
            <reference> 
Umehara, H.; and Jirsa, J.O., "Shear Strength and Deterioration of Short Reinforced Concrete Columns Under Cyclic Deformations," PMFSEL Report No. 82-3, Department of Civil Engineering, University of Texas at Austin, Austin Texas, July 1982, 256 pages.</reference>
        </specimen>
        <adminInfo>
            <!-- Generated from audit trail records in the database -->
            <submissionDate> </submissionDate>
            <!-- Person who created/last updated this record -->
            <submitter> </submitter>
            <revisionDate> </revisionDate>
            <reviser> </reviser>
            <!-- Original data owner and any restrictions on use -->
            <copyright> </copyright>
        </adminInfo>
        <materialProperties>
            <concreteStrength units="MPa">42</concreteStrength>
            <transverseSteel>
                <yieldStress units="MPa">414</yieldStress>
                <strength units="MPa">552</strength>
                <grade/>
            </transverseSteel>
            <longitudinalSteel>
                <grade/>
                <corner>
                    <yieldStress units="MPa">441</yieldStress>
                    <strength units="MPa">745</strength>
                </corner>
                <intermediate>
                    <yieldStress units="MPa">441</yieldStress>
                    <strength units="MPa">745</strength>
                </intermediate>
            </longitudinalSteel>
        </materialProperties>
        <geometry>
            <width units="mm">230</width>
            <depth units="mm">410</depth>
            <lInflection units="mm">455</lInflection>
            <lMeasured units="mm">455</lMeasured>
            <lSplice units="mm">0</lSplice>
            <lBeam units="mm">0</lBeam>
            <configuration>Double Cantilever</configuration>
        </geometry>
        <loading>
            <axialLoad units="kN">1,068</axialLoad>
            <PDCode>P Ram rotation increases V</PDCode>
            <lTop>1,683</lTop>
            <lBottom>0</lBottom>
        </loading>
        <longitudinalReinforcement>
            <diameter units="mm">19</diameter>
            <diameterIntermediate units="mm">19</diameterIntermediate>
            <numberOfBars>10</numberOfBars>
            <perpendicularToLoad>
                <clearCover units="mm">25</clearCover>
                <numberIntermediateBars>0</numberIntermediateBars>
            </perpendicularToLoad>
            <parallelToLoad>
                <clearCover units="mm">25</clearCover>
                <numberIntermediateBars>3</numberIntermediateBars>
            </parallelToLoad>
            <reinforcementRatio>0.0301</reinforcementRatio>
        </longitudinalReinforcement>
        <transverseReinforcement>
            <type>RJ: Rectangular ties with J-hooks</type>
            <numberShearLegs>4</numberShearLegs>
            <closeSpacing>
                <barDiameter units="mm">6</barDiameter>
                <numberHoopSets>0</numberHoopSets>
                <hoopSpacing units="mm">89</hoopSpacing>
            </closeSpacing>
            <!-- If uniform, this section will be missing -->
            <wideSpacing>
                <barDiameter units="mm">0</barDiameter>
                <numberHoopSets>0</numberHoopSets>
                <hoopSpacing units="mm">0</hoopSpacing>
            </wideSpacing>
            <volTransReinfRatio>0.003</volTransReinfRatio>
        </transverseReinforcement>
        <failureType>Shear</failureType>
        <damage>
            <crushing units="mm">0</crushing>
            <spalling units="mm">0</spalling>
            <buckling units="mm">0</buckling>
            <longBarFracture units="mm">0</longBarFracture>
            <spiralFracture units="mm">0</spiralFracture>
            <lossAxial units="mm">0</lossAxial>
        </damage>
        <links>
            <link type="data" description="Force Displacement Data">http://depts.washington.edu/columdat/rectcol/txfiles/ume2cus.txt</link>
        </links>
    </columnTest>
</columnTests>

File: Data/Hysteresis/xml/101.xml
<columnTests>
    <columnTest id="PEER-SPD-101" version="1">
        <specimen>
            <name>Bett et al. 1985 , No. 1-1</name>
            <type>Rectangular</type>
            <comments/>
            <reference> 
Bett, Bart J.; Klingner, Richard E.; and Jirsa, James O., "Behavior of Strengthened and Repaired Reinforced Concrete Columns Under Cyclic Deformations," PMFSEL Report No. 85-3 Department of Civil Engineering, University of Texas at Austin, Austin, Texas,</reference>
        </specimen>
        <adminInfo>
            <!-- Generated from audit trail records in the database -->
            <submissionDate> </submissionDate>
            <!-- Person who created/last updated this record -->
            <submitter> </submitter>
            <revisionDate> </revisionDate>
            <reviser> </reviser>
            <!-- Original data owner and any restrictions on use -->
            <copyright> </copyright>
        </adminInfo>
        <materialProperties>
            <concreteStrength units="MPa">29.9</concreteStrength>
            <transverseSteel>
                <yieldStress units="MPa">414</yieldStress>
                <strength units="MPa">607</strength>
                <grade/>
            </transverseSteel>
            <longitudinalSteel>
                <grade/>
                <corner>
                    <yieldStress units="MPa">462</yieldStress>
                    <strength units="MPa">772</strength>
                </corner>
                <intermediate>
                    <yieldStress units="MPa">462</yieldStress>
                    <strength units="MPa">772</strength>
                </intermediate>
            </longitudinalSteel>
        </materialProperties>
        <geometry>
            <width units="mm">305</width>
            <depth units="mm">305</depth>
            <lInflection units="mm">457</lInflection>
            <lMeasured units="mm">457</lMeasured>
            <lSplice units="mm">0</lSplice>
            <lBeam units="mm">0</lBeam>
            <configuration>Double Cantilever</configuration>
        </geometry>
        <loading>
            <axialLoad units="kN">288</axialLoad>
            <PDCode>P Ram rotation increases V</PDCode>
            <lTop>1,683</lTop>
            <lBottom>0</lBottom>
        </loading>
        <longitudinalReinforcement>
            <diameter units="mm">19</diameter>
            <diameterIntermediate units="mm">19</diameterIntermediate>
            <numberOfBars>8</numberOfBars>
            <perpendicularToLoad>
                <clearCover units="mm">25</clearCover>
                <numberIntermediateBars>1</numberIntermediateBars>
            </perpendicularToLoad>
            <parallelToLoad>
                <clearCover units="mm">25</clearCover>
                <numberIntermediateBars>1</numberIntermediateBars>
            </parallelToLoad>
            <reinforcementRatio>0.0244</reinforcementRatio>
        </longitudinalReinforcement>
        <transverseReinforcement>
            <type>RD: Rectangular and diagonal ties</type>
            <numberShearLegs>2</numberShearLegs>
            <closeSpacing>
                <barDiameter units="mm">6</barDiameter>
                <numberHoopSets>5</numberHoopSets>
                <hoopSpacing units="mm">210</hoopSpacing>
            </closeSpacing>
            <!-- If uniform, this section will be missing -->
            <wideSpacing>
                <barDiameter units="mm">0</barDiameter>
                <numberHoopSets>0</numberHoopSets>
                <hoopSpacing units="mm">0</hoopSpacing>
            </wideSpacing>
            <volTransReinfRatio>0.003</volTransReinfRatio>
        </transverseReinforcement>
        <failureType>Shear</failureType>
        <damage>
            <crushing units="mm">11.4</crushing>
            <spalling units="mm">0</spalling>
            <buckling units="mm">0</buckling>
            <longBarFracture units="mm">0</longBarFracture>
            <spiralFracture units="mm">0</spiralFracture>
            <lossAxial units="mm">0</lossAxial>
        </damage>
        <links>
            <link type="data" description="Force Displacement Data">http://depts.washington.edu/columdat/rectcol/txfiles/bettno11.txt</link>
        </links>
    </columnTest>
</columnTests>

File: Data/Hysteresis/xml/102.xml
<columnTests>
    <columnTest id="PEER-SPD-102" version="1">
        <specimen>
            <name>Azizinamini et al. 1988, NC-2</name>
            <type>Rectangular</type>
            <comments/>
            <reference> 
Azizinamini, Atorod; Johal, Lakhpal S.; Hanson, Norman W.; Musser, Donald W.; and Corley, William G.; "Effects of Transverse Reinforcement on Seismic Performance of Columns - A Partial Parametric Investigation," Project No. CR-9617, Construction Technolog</reference>
        </specimen>
        <adminInfo>
            <!-- Generated from audit trail records in the database -->
            <submissionDate> </submissionDate>
            <!-- Person who created/last updated this record -->
            <submitter> </submitter>
            <revisionDate> </revisionDate>
            <reviser> </reviser>
            <!-- Original data owner and any restrictions on use -->
            <copyright> </copyright>
        </adminInfo>
        <materialProperties>
            <concreteStrength units="MPa">39.3</concreteStrength>
            <transverseSteel>
                <yieldStress units="MPa">454</yieldStress>
                <strength units="MPa">696</strength>
                <grade/>
            </transverseSteel>
            <longitudinalSteel>
                <grade/>
                <corner>
                    <yieldStress units="MPa">439</yieldStress>
                    <strength units="MPa">736</strength>
                </corner>
                <intermediate>
                    <yieldStress units="MPa">439</yieldStress>
                    <strength units="MPa">736</strength>
                </intermediate>
            </longitudinalSteel>
        </materialProperties>
        <geometry>
            <width units="mm">457</width>
            <depth units="mm">457</depth>
            <lInflection units="mm">1,372</lInflection>
            <lMeasured units="mm">1,372</lMeasured>
            <lSplice units="mm">0</lSplice>
            <lBeam units="mm">0</lBeam>
            <configuration>Double Ended</configuration>
        </geometry>
        <loading>
            <axialLoad units="kN">1,690</axialLoad>
            <PDCode>P Ram rotation decreases V</PDCode>
            <lTop>254</lTop>
            <lBottom>305</lBottom>
        </loading>
        <longitudinalReinforcement>
            <diameter units="mm">25.4</diameter>
            <diameterIntermediate units="mm">25.4</diameterIntermediate>
            <numberOfBars>8</numberOfBars>
            <perpendicularToLoad>
                <clearCover units="mm">38.1</clearCover>
                <numberIntermediateBars>1</numberIntermediateBars>
            </perpendicularToLoad>
            <parallelToLoad>
                <clearCover units="mm">38.1</clearCover>
                <numberIntermediateBars>1</numberIntermediateBars>
            </parallelToLoad>
            <reinforcementRatio>0.0194</reinforcementRatio>
        </longitudinalReinforcement>
        <transverseReinforcement>
            <type>RD: Rectangular and diagonal ties</type>
            <numberShearLegs>3.4</numberShearLegs>
            <closeSpacing>
                <barDiameter units="mm">12.7</barDiameter>
                <numberHoopSets>4</numberHoopSets>
                <hoopSpacing units="mm">102</hoopSpacing>
            </closeSpacing>
            <volTransReinfRatio>0.022</volTransReinfRatio>
        </transverseReinforcement>
        <failureType>Flexure</failureType>
        <damage>
            <crushing units="mm">25.1</crushing>
            <spalling units="mm">0</spalling>
            <buckling units="mm">0</buckling>
            <longBarFracture units="mm">0</longBarFracture>
            <spiralFracture units="mm">0</spiralFracture>
            <lossAxial units="mm">0</lossAxial>
        </damage>
        <links>
            <link type="data" description="Force Displacement Data">http://depts.washington.edu/columdat/rectcol/txfiles/azi88nc2.txt</link>
        </links>
    </columnTest>
</columnTests>

File: Data/Hysteresis/xml/103.xml
<columnTests>
    <columnTest id="PEER-SPD-103" version="1">
        <specimen>
            <name>Azizinamini et al. 1988, NC-4</name>
            <type>Rectangular</type>
            <comments/>
            <reference> 
Azizinamini, Atorod; Johal, Lakhpal S.; Hanson, Norman W.; Musser, Donald W.; and Corley, William G.; "Effects of Transverse Reinforcement on Seismic Performance of Columns - A Partial Parametric Investigation," Project No. CR-9617, Construction Technolog</reference>
        </specimen>
        <adminInfo>
            <!-- Generated from audit trail records in the database -->
            <submissionDate> </submissionDate>
            <!-- Person who created/last updated this record -->
            <submitter> </submitter>
            <revisionDate> </revisionDate>
            <reviser> </reviser>
            <!-- Original data owner and any restrictions on use -->
            <copyright> </copyright>
        </adminInfo>
        <materialProperties>
            <concreteStrength units="MPa">39.8</concreteStrength>
            <transverseSteel>
                <yieldStress units="MPa">616</yieldStress>
                <strength units="MPa">698</strength>
                <grade/>
            </transverseSteel>
            <longitudinalSteel>
                <grade/>
                <corner>
                    <yieldStress units="MPa">439</yieldStress>
                    <strength units="MPa">736</strength>
                </corner>
                <intermediate>
                    <yieldStress units="MPa">439</yieldStress>
                    <strength units="MPa">736</strength>
                </intermediate>
            </longitudinalSteel>
        </materialProperties>
        <geometry>
            <width units="mm">457</width>
            <depth units="mm">457</depth>
            <lInflection units="mm">1,372</lInflection>
            <lMeasured units="mm">1,372</lMeasured>
            <lSplice units="mm">0</lSplice>
            <lBeam units="mm">0</lBeam>
            <configuration>Double Ended</configuration>
        </geometry>
        <loading>
            <axialLoad units="kN">2,580</axialLoad>
            <PDCode>P Ram rotation decreases V</PDCode>
            <lTop>254</lTop>
            <lBottom>305</lBottom>
        </loading>
        <longitudinalReinforcement>
            <diameter units="mm">25.4</diameter>
            <diameterIntermediate units="mm">25.4</diameterIntermediate>
            <numberOfBars>8</numberOfBars>
            <perpendicularToLoad>
                <clearCover units="mm">41.3</clearCover>
                <numberIntermediateBars>1</numberIntermediateBars>
            </perpendicularToLoad>
            <parallelToLoad>
                <clearCover units="mm">41.3</clearCover>
                <numberIntermediateBars>1</numberIntermediateBars>
            </parallelToLoad>
            <reinforcementRatio>0.0194</reinforcementRatio>
        </longitudinalReinforcement>
        <transverseReinforcement>
            <type>RD: Rectangular and diagonal ties</type>
            <numberShearLegs>3.4</numberShearLegs>
            <closeSpacing>
                <barDiameter units="mm">9.5</barDiameter>
                <numberHoopSets>4</numberHoopSets>
                <hoopSpacing units="mm">102</hoopSpacing>
            </closeSpacing>
            <volTransReinfRatio>0.013</volTransReinfRatio>
        </transverseReinforcement>
        <failureType>Flexure</failureType>
        <damage>
            <crushing units="mm">15.2</crushing>
            <spalling units="mm">0</spalling>
            <buckling units="mm">0</buckling>
            <longBarFracture units="mm">0</longBarFracture>
            <spiralFracture units="mm">0</spiralFracture>
            <lossAxial units="mm">0</lossAxial>
        </damage>
        <links>
            <link type="data" description="Force Displacement Data">http://depts.washington.edu/columdat/rectcol/txfiles/azi88nc4.txt</link>
        </links>
    </columnTest>
</columnTests>

File: Data/Hysteresis/xml/104.xml
<columnTests>
    <columnTest id="PEER-SPD-104" version="1">
        <specimen>
            <name>Saatcioglu and Ozcebe 1989, U1</name>
            <type>Rectangular</type>
            <comments/>
            <reference> 
Saatcioglu, Murat; and Ozcebe, Guney, "Response of Reinforced Concrete Columns to Simulated Seismic Loading," American Concrete Institute, ACI Structural Journal, January - February, 1989, pp. 3-12.</reference>
        </specimen>
        <adminInfo>
            <!-- Generated from audit trail records in the database -->
            <submissionDate> </submissionDate>
            <!-- Person who created/last updated this record -->
            <submitter> </submitter>
            <revisionDate> </revisionDate>
            <reviser> </reviser>
            <!-- Original data owner and any restrictions on use -->
            <copyright> </copyright>
        </adminInfo>
        <materialProperties>
            <concreteStrength units="MPa">43.6</concreteStrength>
            <transverseSteel>
                <yieldStress units="MPa">470</yieldStress>
                <strength units="MPa">0</strength>
                <grade/>
            </transverseSteel>
            <longitudinalSteel>
                <grade/>
                <corner>
                    <yieldStress units="MPa">430</yieldStress>
                    <strength units="MPa">0</strength>
                </corner>
                <intermediate>
                    <yieldStress units="MPa">430</yieldStress>
                    <strength units="MPa">0</strength>
                </intermediate>
            </longitudinalSteel>
        </materialProperties>
        <geometry>
            <width units="mm">350</width>
            <depth units="mm">350</depth>
            <lInflection units="mm">1,000</lInflection>
            <lMeasured units="mm">1,000</lMeasured>
            <lSplice units="mm">0</lSplice>
            <lBeam units="mm">0</lBeam>
            <configuration>Cantilever</configuration>
        </geometry>
        <loading>
            <axialLoad units="kN">0</axialLoad>
            <PDCode>Shear provided</PDCode>
            <lTop>0</lTop>
            <lBottom>0</lBottom>
        </loading>
        <longitudinalReinforcement>
            <diameter units="mm">25</diameter>
            <diameterIntermediate units="mm">25</diameterIntermediate>
            <numberOfBars>8</numberOfBars>
            <perpendicularToLoad>
                <clearCover units="mm">22.5</clearCover>
                <numberIntermediateBars>1</numberIntermediateBars>
            </perpendicularToLoad>
            <parallelToLoad>
                <clearCover units="mm">22.5</clearCover>
                <numberIntermediateBars>1</numberIntermediateBars>
            </parallelToLoad>
            <reinforcementRatio>0.0321</reinforcementRatio>
        </longitudinalReinforcement>
        <transverseReinforcement>
            <type>R: Rectangular ties (around perimeter)</type>
            <numberShearLegs>2</numberShearLegs>
            <closeSpacing>
                <barDiameter units="mm">10</barDiameter>
                <numberHoopSets>0</numberHoopSets>
                <hoopSpacing units="mm">150</hoopSpacing>
            </closeSpacing>
            <!-- If uniform, this section will be missing -->
            <wideSpacing>
                <barDiameter units="mm">0</barDiameter>
                <numberHoopSets>0</numberHoopSets>
                <hoopSpacing units="mm">0</hoopSpacing>
            </wideSpacing>
            <volTransReinfRatio>0.009</volTransReinfRatio>
        </transverseReinforcement>
        <failureType>Flexure</failureType>
        <damage>
            <crushing units="mm">0</crushing>
            <spalling units="mm">0</spalling>
            <buckling units="mm">0</buckling>
            <longBarFracture units="mm">0</longBarFracture>
            <spiralFracture units="mm">0</spiralFracture>
            <lossAxial units="mm">0</lossAxial>
        </damage>
        <links>
            <link type="data" description="Force Displacement Data">http://depts.washington.edu/columdat/rectcol/txfiles/saatu1.txt</link>
        </links>
    </columnTest>
</columnTests>
