Repository: samfang802/phyrc-net

# Physics-Guided Damage Image Generation for RC Bridge Columns

Generates image sequences of damage on reinforced-concrete (RC) bridge columns under cyclic loading. The input is the loading history (hysteresis loop and drift); the output is one damage image per loading peak.

Built with PyTorch and PyTorch Lightning. Most design notes in [`docs/`](docs/README.md) are written in Traditional Chinese.

## Pipeline

| Stage | What it does | Entry point | Notes |
|---|---|---|---|
| 1. Damage state | Encodes the hysteresis history into a per-frame damage state (`z` + damage scalars + loading sign) | `train_damage_encoder.py` (older GRU: `train_hysteresis.py`) | [DAMAGE_STATE_ENCODER.md](docs/DAMA

File: Data/Hysteresis/xml/105.xml
<columnTests>
    <columnTest id="PEER-SPD-105" version="1">
        <specimen>
            <name>Saatcioglu and Ozcebe 1989, U3</name>
            <type>Rectangular</type>
            <comments/>
            <reference> 
Saatcioglu, Murat; and Ozcebe, Guney, "Response of Reinforced Concrete Columns to Simulated Seismic Loading," American Concrete Institute, ACI Structural Journal, January - February, 1989, pp. 3-12.</reference>
        </specimen>
        <adminInfo>
            <!-- Generated from audit trail records in the database -->
            <submissionDate> </submissionDate>
            <!-- Person who created/last updated this record -->
            <submitter> </submitter>
            <revisionDate> </revisionDate>
            <reviser> </reviser>
            <!-- Original data owner and any restrictions on use -->
            <copyright> </copyright>
        </adminInfo>
        <materialProperties>
            <concreteStrength units="MPa">34.8</concreteStrength>
            <transverseSteel>
                <yieldStress units="MPa">470</yieldStress>
                <strength units="MPa">0</strength>
                <grade/>
            </transverseSteel>
            <longitudinalSteel>
                <grade/>
                <corner>
                    <yieldStress units="MPa">430</yieldStress>
                    <strength units="MPa">0</strength>
                </corner>
                <intermediate>
                    <yieldStress units="MPa">430</yieldStress>
                    <strength units="MPa">0</strength>
                </intermediate>
            </longitudinalSteel>
        </materialProperties>
        <geometry>
            <width units="mm">350</width>
            <depth units="mm">350</depth>
            <lInflection units="mm">1,000</lInflection>
            <lMeasured units="mm">1,000</lMeasured>
            <lSplice units="mm">0</lSplice>
            <lBeam units="mm">0</lBeam>
            <configuration>Cantilever</configuration>
        </geometry>
        <loading>
            <axialLoad units="kN">600</axialLoad>
            <PDCode>Shear provided</PDCode>
            <lTop>0</lTop>
            <lBottom>0</lBottom>
        </loading>
        <longitudinalReinforcement>
            <diameter units="mm">25</diameter>
            <diameterIntermediate units="mm">25</diameterIntermediate>
            <numberOfBars>8</numberOfBars>
            <perpendicularToLoad>
                <clearCover units="mm">22.5</clearCover>
                <numberIntermediateBars>1</numberIntermediateBars>
            </perpendicularToLoad>
            <parallelToLoad>
                <clearCover units="mm">22.5</clearCover>
                <numberIntermediateBars>1</numberIntermediateBars>
            </parallelToLoad>
            <reinforcementRatio>0.0321</reinforcementRatio>
        </longitudinalReinforcement>
        <transverseReinforcement>
            <type>R: Rectangular ties (around perimeter)</type>
            <numberShearLegs>2</numberShearLegs>
            <closeSpacing>
                <barDiameter units="mm">10</barDiameter>
                <numberHoopSets>0</numberHoopSets>
                <hoopSpacing units="mm">75</hoopSpacing>
            </closeSpacing>
            <!-- If uniform, this section will be missing -->
            <wideSpacing>
                <barDiameter units="mm">0</barDiameter>
                <numberHoopSets>0</numberHoopSets>
                <hoopSpacing units="mm">0</hoopSpacing>
            </wideSpacing>
            <volTransReinfRatio>0.017</volTransReinfRatio>
        </transverseReinforcement>
        <failureType>Flexure</failureType>
        <damage>
            <crushing units="mm">0</crushing>
            <spalling units="mm">0</spalling>
            <buckling units="mm">0</buckling>
            <longBarFracture units="mm">0</longBarFracture>
            <spiralFracture units="mm">0</spiralFracture>
            <lossAxial units="mm">0</lossAxial>
        </damage>
        <links>
            <link type="data" description="Force Displacement Data">http://depts.washington.edu/columdat/rectcol/txfiles/saatu3.txt</link>
        </links>
    </columnTest>
</columnTests>

File: Data/Hysteresis/xml/106.xml
<columnTests>
    <columnTest id="PEER-SPD-106" version="1">
        <specimen>
            <name>Saatcioglu and Ozcebe 1989, U4</name>
            <type>Rectangular</type>
            <comments/>
            <reference> 
Saatcioglu, Murat; and Ozcebe, Guney, "Response of Reinforced Concrete Columns to Simulated Seismic Loading," American Concrete Institute, ACI Structural Journal, January - February, 1989, pp. 3-12.</reference>
        </specimen>
        <adminInfo>
            <!-- Generated from audit trail records in the database -->
            <submissionDate> </submissionDate>
            <!-- Person who created/last updated this record -->
            <submitter> </submitter>
            <revisionDate> </revisionDate>
            <reviser> </reviser>
            <!-- Original data owner and any restrictions on use -->
            <copyright> </copyright>
        </adminInfo>
        <materialProperties>
            <concreteStrength units="MPa">32</concreteStrength>
            <transverseSteel>
                <yieldStress units="MPa">470</yieldStress>
                <strength units="MPa">0</strength>
                <grade/>
            </transverseSteel>
            <longitudinalSteel>
                <grade/>
                <corner>
                    <yieldStress units="MPa">438</yieldStress>
                    <strength units="MPa">0</strength>
                </corner>
                <intermediate>
                    <yieldStress units="MPa">438</yieldStress>
                    <strength units="MPa">0</strength>
                </intermediate>
            </longitudinalSteel>
        </materialProperties>
        <geometry>
            <width units="mm">350</width>
            <depth units="mm">350</depth>
            <lInflection units="mm">1,000</lInflection>
            <lMeasured units="mm">1,000</lMeasured>
            <lSplice units="mm">0</lSplice>
            <lBeam units="mm">0</lBeam>
            <configuration>Cantilever</configuration>
        </geometry>
        <loading>
            <axialLoad units="kN">600</axialLoad>
            <PDCode>Shear provided</PDCode>
            <lTop>0</lTop>
            <lBottom>0</lBottom>
        </loading>
        <longitudinalReinforcement>
            <diameter units="mm">25</diameter>
            <diameterIntermediate units="mm">25</diameterIntermediate>
            <numberOfBars>8</numberOfBars>
            <perpendicularToLoad>
                <clearCover units="mm">22.5</clearCover>
                <numberIntermediateBars>1</numberIntermediateBars>
            </perpendicularToLoad>
            <parallelToLoad>
                <clearCover units="mm">22.5</clearCover>
                <numberIntermediateBars>1</numberIntermediateBars>
            </parallelToLoad>
            <reinforcementRatio>0.0321</reinforcementRatio>
        </longitudinalReinforcement>
        <transverseReinforcement>
            <type>R: Rectangular ties (around perimeter)</type>
            <numberShearLegs>2</numberShearLegs>
            <closeSpacing>
                <barDiameter units="mm">10</barDiameter>
                <numberHoopSets>0</numberHoopSets>
                <hoopSpacing units="mm">50</hoopSpacing>
            </closeSpacing>
            <!-- If uniform, this section will be missing -->
            <wideSpacing>
                <barDiameter units="mm">0</barDiameter>
                <numberHoopSets>0</numberHoopSets>
                <hoopSpacing units="mm">0</hoopSpacing>
            </wideSpacing>
            <volTransReinfRatio>0.025</volTransReinfRatio>
        </transverseReinforcement>
        <failureType>Flexure</failureType>
        <damage>
            <crushing units="mm">0</crushing>
            <spalling units="mm">0</spalling>
            <buckling units="mm">0</buckling>
            <longBarFracture units="mm">0</longBarFracture>
            <spiralFracture units="mm">0</spiralFracture>
            <lossAxial units="mm">0</lossAxial>
        </damage>
        <links>
            <link type="data" description="Force Displacement Data">http://depts.washington.edu/columdat/rectcol/txfiles/saatu4.txt</link>
        </links>
    </columnTest>
</columnTests>

File: Data/Hysteresis/xml/107.xml
<columnTests>
    <columnTest id="PEER-SPD-107" version="1">
        <specimen>
            <name>Saatcioglu and Ozcebe 1989, U6</name>
            <type>Rectangular</type>
            <comments/>
            <reference> 
Saatcioglu, Murat; and Ozcebe, Guney, "Response of Reinforced Concrete Columns to Simulated Seismic Loading," American Concrete Institute, ACI Structural Journal, January - February, 1989, pp. 3-12.</reference>
        </specimen>
        <adminInfo>
            <!-- Generated from audit trail records in the database -->
            <submissionDate> </submissionDate>
            <!-- Person who created/last updated this record -->
            <submitter> </submitter>
            <revisionDate> </revisionDate>
            <reviser> </reviser>
            <!-- Original data owner and any restrictions on use -->
            <copyright> </copyright>
        </adminInfo>
        <materialProperties>
            <concreteStrength units="MPa">37.3</concreteStrength>
            <transverseSteel>
                <yieldStress units="MPa">425</yieldStress>
                <strength units="MPa">0</strength>
                <grade/>
            </transverseSteel>
            <longitudinalSteel>
                <grade/>
                <corner>
                    <yieldStress units="MPa">437</yieldStress>
                    <strength units="MPa">0</strength>
                </corner>
                <intermediate>
                    <yieldStress units="MPa">437</yieldStress>
                    <strength units="MPa">0</strength>
                </intermediate>
            </longitudinalSteel>
        </materialProperties>
        <geometry>
            <width units="mm">350</width>
            <depth units="mm">350</depth>
            <lInflection units="mm">1,000</lInflection>
            <lMeasured units="mm">1,000</lMeasured>
            <lSplice units="mm">0</lSplice>
            <lBeam units="mm">0</lBeam>
            <configuration>Cantilever</configuration>
        </geometry>
        <loading>
            <axialLoad units="kN">600</axialLoad>
            <PDCode>Shear provided</PDCode>
            <lTop>0</lTop>
            <lBottom>0</lBottom>
        </loading>
        <longitudinalReinforcement>
            <diameter units="mm">25</diameter>
            <diameterIntermediate units="mm">25</diameterIntermediate>
            <numberOfBars>8</numberOfBars>
            <perpendicularToLoad>
                <clearCover units="mm">26</clearCover>
                <numberIntermediateBars>1</numberIntermediateBars>
            </perpendicularToLoad>
            <parallelToLoad>
                <clearCover units="mm">26</clearCover>
                <numberIntermediateBars>1</numberIntermediateBars>
            </parallelToLoad>
            <reinforcementRatio>0.0321</reinforcementRatio>
        </longitudinalReinforcement>
        <transverseReinforcement>
            <type>RJ: Rectangular ties with J-hooks</type>
            <numberShearLegs>6</numberShearLegs>
            <closeSpacing>
                <barDiameter units="mm">6.4</barDiameter>
                <numberHoopSets>0</numberHoopSets>
                <hoopSpacing units="mm">65</hoopSpacing>
            </closeSpacing>
            <!-- If uniform, this section will be missing -->
            <wideSpacing>
                <barDiameter units="mm">0</barDiameter>
                <numberHoopSets>0</numberHoopSets>
                <hoopSpacing units="mm">0</hoopSpacing>
            </wideSpacing>
            <volTransReinfRatio>0.02</volTransReinfRatio>
        </transverseReinforcement>
        <failureType>Flexure</failureType>
        <damage>
            <crushing units="mm">0</crushing>
            <spalling units="mm">0</spalling>
            <buckling units="mm">0</buckling>
            <longBarFracture units="mm">0</longBarFracture>
            <spiralFracture units="mm">0</spiralFracture>
            <lossAxial units="mm">0</lossAxial>
        </damage>
        <links>
            <link type="data" description="Force Displacement Data">http://depts.washington.edu/columdat/rectcol/txfiles/saatu6.txt</link>
        </links>
    </columnTest>
</columnTests>

File: Data/Hysteresis/xml/108.xml
<columnTests>
    <columnTest id="PEER-SPD-108" version="1">
        <specimen>
            <name>Saatcioglu and Ozcebe 1989, U7</name>
            <type>Rectangular</type>
            <comments/>
            <reference> 
Saatcioglu, Murat; and Ozcebe, Guney, "Response of Reinforced Concrete Columns to Simulated Seismic Loading," American Concrete Institute, ACI Structural Journal, January - February, 1989, pp. 3-12.</reference>
        </specimen>
        <adminInfo>
            <!-- Generated from audit trail records in the database -->
            <submissionDate> </submissionDate>
            <!-- Person who created/last updated this record -->
            <submitter> </submitter>
            <revisionDate> </revisionDate>
            <reviser> </reviser>
            <!-- Original data owner and any restrictions on use -->
            <copyright> </copyright>
        </adminInfo>
        <materialProperties>
            <concreteStrength units="MPa">39</concreteStrength>
            <transverseSteel>
                <yieldStress units="MPa">425</yieldStress>
                <strength units="MPa">0</strength>
                <grade/>
            </transverseSteel>
            <longitudinalSteel>
                <grade/>
                <corner>
                    <yieldStress units="MPa">437</yieldStress>
                    <strength units="MPa">0</strength>
                </corner>
                <intermediate>
                    <yieldStress units="MPa">437</yieldStress>
                    <strength units="MPa">0</strength>
                </intermediate>
            </longitudinalSteel>
        </materialProperties>
        <geometry>
            <width units="mm">350</width>
            <depth units="mm">350</depth>
            <lInflection units="mm">1,000</lInflection>
            <lMeasured units="mm">1,000</lMeasured>
            <lSplice units="mm">0</lSplice>
            <lBeam units="mm">0</lBeam>
            <configuration>Cantilever</configuration>
        </geometry>
        <loading>
            <axialLoad units="kN">600</axialLoad>
            <PDCode>Shear provided</PDCode>
            <lTop>0</lTop>
            <lBottom>0</lBottom>
        </loading>
        <longitudinalReinforcement>
            <diameter units="mm">25</diameter>
            <diameterIntermediate units="mm">25</diameterIntermediate>
            <numberOfBars>8</numberOfBars>
            <perpendicularToLoad>
                <clearCover units="mm">26</clearCover>
                <numberIntermediateBars>1</numberIntermediateBars>
            </perpendicularToLoad>
            <parallelToLoad>
                <clearCover units="mm">26</clearCover>
                <numberIntermediateBars>1</numberIntermediateBars>
            </parallelToLoad>
            <reinforcementRatio>0.0321</reinforcementRatio>
        </longitudinalReinforcement>
        <transverseReinforcement>
            <type>RJ: Rectangular ties with J-hooks</type>
            <numberShearLegs>6</numberShearLegs>
            <closeSpacing>
                <barDiameter units="mm">6.4</barDiameter>
                <numberHoopSets>0</numberHoopSets>
                <hoopSpacing units="mm">65</hoopSpacing>
            </closeSpacing>
            <!-- If uniform, this section will be missing -->
            <wideSpacing>
                <barDiameter units="mm">0</barDiameter>
                <numberHoopSets>0</numberHoopSets>
                <hoopSpacing units="mm">0</hoopSpacing>
            </wideSpacing>
            <volTransReinfRatio>0.02</volTransReinfRatio>
        </transverseReinforcement>
        <failureType>Flexure</failureType>
        <damage>
            <crushing units="mm">0</crushing>
            <spalling units="mm">0</spalling>
            <buckling units="mm">0</buckling>
            <longBarFracture units="mm">0</longBarFracture>
            <spiralFracture units="mm">0</spiralFracture>
            <lossAxial units="mm">0</lossAxial>
        </damage>
        <links>
            <link type="data" description="Force Displacement Data">http://depts.washington.edu/columdat/rectcol/txfiles/saatu7.txt</link>
        </links>
    </columnTest>
</columnTests>

File: Data/Hysteresis/xml/109.xml
<columnTests>
    <columnTest id="PEER-SPD-109" version="1">
        <specimen>
            <name>Galeota et al. 1996, AA1</name>
            <type>Rectangular</type>
            <comments/>
            <reference> 
Galeota, D.: Giammatteo, M.M.; Marino, R., "Seismic Resistance of High Strength Concrete Columns." Procedings of the Eleventh World Conference on Earthquake Engineering, Disc 3, Paper No. 1390, 1996.</reference>
        </specimen>
        <adminInfo>
            <!-- Generated from audit trail records in the database -->
            <submissionDate> </submissionDate>
            <!-- Person who created/last updated this record -->
            <submitter> </submitter>
            <revisionDate> </revisionDate>
            <reviser> </reviser>
            <!-- Original data owner and any restrictions on use -->
            <copyright> </copyright>
        </adminInfo>
        <materialProperties>
            <concreteStrength units="MPa">80</concreteStrength>
            <transverseSteel>
                <yieldStress units="MPa">430</yieldStress>
                <strength units="MPa">0</strength>
                <grade/>
            </transverseSteel>
            <longitudinalSteel>
                <grade/>
                <corner>
                    <yieldStress units="MPa">430</yieldStress>
                    <strength units="MPa">0</strength>
                </corner>
                <intermediate>
                    <yieldStress units="MPa">430</yieldStress>
                    <strength units="MPa">0</strength>
                </intermediate>
            </longitudinalSteel>
        </materialProperties>
        <geometry>
            <width units="mm">250</width>
            <depth units="mm">250</depth>
            <lInflection units="mm">1,140</lInflection>
            <lMeasured units="mm">1,140</lMeasured>
            <lSplice units="mm">0</lSplice>
            <lBeam units="mm">0</lBeam>
            <configuration>Double Ended</configuration>
        </geometry>
        <loading>
            <axialLoad units="kN">1,500</axialLoad>
            <PDCode>Shear provided</PDCode>
            <lTop>0</lTop>
            <lBottom>0</lBottom>
        </loading>
        <longitudinalReinforcement>
            <diameter units="mm">10</diameter>
            <diameterIntermediate units="mm">10</diameterIntermediate>
            <numberOfBars>12</numberOfBars>
            <perpendicularToLoad>
                <clearCover units="mm">30</clearCover>
                <numberIntermediateBars>2</numberIntermediateBars>
            </perpendicularToLoad>
            <parallelToLoad>
                <clearCover units="mm">30</clearCover>
                <numberIntermediateBars>2</numberIntermediateBars>
            </parallelToLoad>
            <reinforcementRatio>0.0151</reinforcementRatio>
        </longitudinalReinforcement>
        <transverseReinforcement>
            <type>RI: Rectangular and interlocking ties</type>
            <numberShearLegs>4</numberShearLegs>
            <closeSpacing>
                <barDiameter units="mm">8</barDiameter>
                <numberHoopSets>0</numberHoopSets>
                <hoopSpacing units="mm">150</hoopSpacing>
            </closeSpacing>
            <volTransReinfRatio>0.012</volTransReinfRatio>
        </transverseReinforcement>
        <failureType>Flexure</failureType>
        <damage>
            <crushing units="mm">0</crushing>
            <spalling units="mm">0</spalling>
            <buckling units="mm">0</buckling>
            <longBarFracture units="mm">0</longBarFracture>
            <spiralFracture units="mm">0</spiralFracture>
            <lossAxial units="mm">0</lossAxial>
        </damage>
        <links>
            <link type="data" description="Force Displacement Data">http://depts.washington.edu/columdat/rectcol/txfiles/gal96aa1.txt</link>
        </links>
    </columnTest>
</columnTests>

File: Data/Hysteresis/xml/110.xml
<columnTests>
    <columnTest id="PEER-SPD-110" version="1">
        <specimen>
            <name>Galeota et al. 1996, AA2</name>
            <type>Rectangular</type>
            <comments/>
            <reference> 
Galeota, D.: Giammatteo, M.M.; Marino, R., "Seismic Resistance of High Strength Concrete Columns." Procedings of the Eleventh World Conference on Earthquake Engineering, Disc 3, Paper No. 1390, 1996.</reference>
        </specimen>
        <adminInfo>
            <!-- Generated from audit trail records in the database -->
            <submissionDate> </submissionDate>
            <!-- Person who created/last updated this record -->
            <submitter> </submitter>
            <revisionDate> </revisionDate>
            <reviser> </reviser>
            <!-- Original data owner and any restrictions on use -->
            <copyright> </copyright>
        </adminInfo>
        <materialProperties>
            <concreteStrength units="MPa">80</concreteStrength>
            <transverseSteel>
                <yieldStress units="MPa">430</yieldStress>
                <strength units="MPa">0</strength>
                <grade/>
            </transverseSteel>
            <longitudinalSteel>
                <grade/>
                <corner>
                    <yieldStress units="MPa">430</yieldStress>
                    <strength units="MPa">0</strength>
                </corner>
                <intermediate>
                    <yieldStress units="MPa">430</yieldStress>
                    <strength units="MPa">0</strength>
                </intermediate>
            </longitudinalSteel>
        </materialProperties>
        <geometry>
            <width units="mm">250</width>
            <depth units="mm">250</depth>
            <lInflection units="mm">1,140</lInflection>
            <lMeasured units="mm">1,140</lMeasured>
            <lSplice units="mm">0</lSplice>
            <lBeam units="mm">0</lBeam>
            <configuration>Double Ended</configuration>
        </geometry>
        <loading>
            <axialLoad units="kN">1,500</axialLoad>
            <PDCode>Shear provided</PDCode>
            <lTop>0</lTop>
            <lBottom>0</lBottom>
        </loading>
        <longitudinalReinforcement>
            <diameter units="mm">10</diameter>
            <diameterIntermediate units="mm">10</diameterIntermediate>
            <numberOfBars>12</numberOfBars>
            <perpendicularToLoad>
                <clearCover units="mm">30</clearCover>
                <numberIntermediateBars>2</numberIntermediateBars>
            </perpendicularToLoad>
            <parallelToLoad>
                <clearCover units="mm">30</clearCover>
                <numberIntermediateBars>2</numberIntermediateBars>
            </parallelToLoad>
            <reinforcementRatio>0.0151</reinforcementRatio>
        </longitudinalReinforcement>
        <transverseReinforcement>
            <type>RI: Rectangular and interlocking ties</type>
            <numberShearLegs>4</numberShearLegs>
            <closeSpacing>
                <barDiameter units="mm">8</barDiameter>
                <numberHoopSets>0</numberHoopSets>
                <hoopSpacing units="mm">150</hoopSpacing>
            </closeSpacing>
            <volTransReinfRatio>0.012</volTransReinfRatio>
        </transverseReinforcement>
        <failureType>Flexure</failureType>
        <damage>
            <crushing units="mm">0</crushing>
            <spalling units="mm">0</spalling>
            <buckling units="mm">0</buckling>
            <longBarFracture units="mm">0</longBarFracture>
            <spiralFracture units="mm">0</spiralFracture>
            <lossAxial units="mm">0</lossAxial>
        </damage>
        <links>
            <link type="data" description="Force Displacement Data">http://depts.washington.edu/columdat/rectcol/txfiles/gal96aa2.txt</link>
        </links>
    </columnTest>
</columnTests>

File: Data/Hysteresis/xml/111.xml
<columnTests>
    <columnTest id="PEER-SPD-111" version="1">
        <specimen>
            <name>Galeota et al. 1996, AA3</name>
            <type>Rectangular</type>
            <comments/>
            <reference> 
Galeota, D.: Giammatteo, M.M.; Marino, R., "Seismic Resistance of High Strength Concrete Columns." Procedings of the Eleventh World Conference on Earthquake Engineering, Disc 3, Paper No. 1390, 1996.</reference>
        </specimen>
        <adminInfo>
            <!-- Generated from audit trail records in the database -->
            <submissionDate> </submissionDate>
            <!-- Person who created/last updated this record -->
            <submitter> </submitter>
            <revisionDate> </revisionDate>
            <reviser> </reviser>
            <!-- Original data owner and any restrictions on use -->
            <copyright> </copyright>
        </adminInfo>
        <materialProperties>
            <concreteStrength units="MPa">80</concreteStrength>
            <transverseSteel>
                <yieldStress units="MPa">430</yieldStress>
                <strength units="MPa">0</strength>
                <grade/>
            </transverseSteel>
            <longitudinalSteel>
                <grade/>
                <corner>
                    <yieldStress units="MPa">430</yieldStress>
                    <strength units="MPa">0</strength>
                </corner>
                <intermediate>
                    <yieldStress units="MPa">430</yieldStress>
                    <strength units="MPa">0</strength>
                </intermediate>
            </longitudinalSteel>
        </materialProperties>
        <geometry>
            <width units="mm">250</width>
            <depth units="mm">250</depth>
            <lInflection units="mm">1,140</lInflection>
            <lMeasured units="mm">1,140</lMeasured>
            <lSplice units="mm">0</lSplice>
            <lBeam units="mm">0</lBeam>
            <configuration>Double Ended</configuration>
        </geometry>
        <loading>
            <axialLoad units="kN">1,000</axialLoad>
            <PDCode>Shear provided</PDCode>
            <lTop>0</lTop>
            <lBottom>0</lBottom>
        </loading>
        <longitudinalReinforcement>
            <diameter units="mm">10</diameter>
            <diameterIntermediate units="mm">10</diameterIntermediate>
            <numberOfBars>12</numberOfBars>
            <perpendicularToLoad>
                <clearCover units="mm">30</clearCover>
                <numberIntermediateBars>2</numberIntermediateBars>
            </perpendicularToLoad>
            <parallelToLoad>
                <clearCover units="mm">30</clearCover>
                <numberIntermediateBars>2</numberIntermediateBars>
            </parallelToLoad>
            <reinforcementRatio>0.0151</reinforcementRatio>
        </longitudinalReinforcement>
        <transverseReinforcement>
            <type>RI: Rectangular and interlocking ties</type>
            <numberShearLegs>4</numberShearLegs>
            <closeSpacing>
                <barDiameter units="mm">8</barDiameter>
                <numberHoopSets>0</numberHoopSets>
                <hoopSpacing units="mm">150</hoopSpacing>
            </closeSpacing>
            <volTransReinfRatio>0.012</volTransReinfRatio>
        </transverseReinforcement>
        <failureType>Flexure</failureType>
        <damage>
            <crushing units="mm">0</crushing>
            <spalling units="mm">0</spalling>
            <buckling units="mm">0</buckling>
            <longBarFracture units="mm">0</longBarFracture>
            <spiralFracture units="mm">0</spiralFracture>
            <lossAxial units="mm">0</lossAxial>
        </damage>
        <links>
            <link type="data" description="Force Displacement Data">http://depts.washington.edu/columdat/rectcol/txfiles/gal96aa3.txt</link>
        </links>
    </columnTest>
</columnTests>

File: Data/Hysteresis/xml/112.xml
<columnTests>
    <columnTest id="PEER-SPD-112" version="1">
        <specimen>
            <name>Galeota et al. 1996, AA4</name>
            <type>Rectangular</type>
            <comments/>
            <reference> 
Galeota, D.: Giammatteo, M.M.; Marino, R., "Seismic Resistance of High Strength Concrete Columns." Procedings of the Eleventh World Conference on Earthquake Engineering, Disc 3, Paper No. 1390, 1996.</reference>
        </specimen>
        <adminInfo>
            <!-- Generated from audit trail records in the database -->
            <submissionDate> </submissionDate>
            <!-- Person who created/last updated this record -->
            <submitter> </submitter>
            <revisionDate> </revisionDate>
            <reviser> </reviser>
            <!-- Original data owner and any restrictions on use -->
            <copyright> </copyright>
        </adminInfo>
        <materialProperties>
            <concreteStrength units="MPa">80</concreteStrength>
            <transverseSteel>
                <yieldStress units="MPa">430</yieldStress>
                <strength units="MPa">0</strength>
                <grade/>
            </transverseSteel>
            <longitudinalSteel>
                <grade/>
                <corner>
                    <yieldStress units="MPa">430</yieldStress>
                    <strength units="MPa">0</strength>
                </corner>
                <intermediate>
                    <yieldStress units="MPa">430</yieldStress>
                    <strength units="MPa">0</strength>
                </intermediate>
            </longitudinalSteel>
        </materialProperties>
        <geometry>
            <width units="mm">250</width>
            <depth units="mm">250</depth>
            <lInflection units="mm">1,140</lInflection>
            <lMeasured units="mm">1,140</lMeasured>
            <lSplice units="mm">0</lSplice>
            <lBeam units="mm">0</lBeam>
            <configuration>Double Ended</configuration>
        </geometry>
        <loading>
            <axialLoad units="kN">1,000</axialLoad>
            <PDCode>Shear provided</PDCode>
            <lTop>0</lTop>
            <lBottom>0</lBottom>
        </loading>
        <longitudinalReinforcement>
            <diameter units="mm">10</diameter>
            <diameterIntermediate units="mm">10</diameterIntermediate>
            <numberOfBars>12</numberOfBars>
            <perpendicularToLoad>
                <clearCover units="mm">30</clearCover>
                <numberIntermediateBars>2</numberIntermediateBars>
            </perpendicularToLoad>
            <parallelToLoad>
                <clearCover units="mm">30</clearCover>
                <numberIntermediateBars>2</numberIntermediateBars>
            </parallelToLoad>
            <reinforcementRatio>0.0151</reinforcementRatio>
        </longitudinalReinforcement>
        <transverseReinforcement>
            <type>RI: Rectangular and interlocking ties</type>
            <numberShearLegs>4</numberShearLegs>
            <closeSpacing>
                <barDiameter units="mm">8</barDiameter>
                <numberHoopSets>0</numberHoopSets>
                <hoopSpacing units="mm">150</hoopSpacing>
            </closeSpacing>
            <volTransReinfRatio>0.012</volTransReinfRatio>
        </transverseReinforcement>
        <failureType>Flexure</failureType>
        <damage>
            <crushing units="mm">0</crushing>
            <spalling units="mm">0</spalling>
            <buckling units="mm">0</buckling>
            <longBarFracture units="mm">0</longBarFracture>
            <spiralFracture units="mm">0</spiralFracture>
            <lossAxial units="mm">0</lossAxial>
        </damage>
        <links>
            <link type="data" description="Force Displacement Data">http://depts.washington.edu/columdat/rectcol/txfiles/gal96aa4.txt</link>
        </links>
    </columnTest>
</columnTests>

File: Data/Hysteresis/xml/113.xml
<columnTests>
    <columnTest id="PEER-SPD-113" version="1">
        <specimen>
            <name>Galeota et al. 1996, BA1</name>
            <type>Rectangular</type>
            <comments/>
            <reference> 
Galeota, D.: Giammatteo, M.M.; Marino, R., "Seismic Resistance of High Strength Concrete Columns." Procedings of the Eleventh World Conference on Earthquake Engineering, Disc 3, Paper No. 1390, 1996.</reference>
        </specimen>
        <adminInfo>
            <!-- Generated from audit trail records in the database -->
            <submissionDate> </submissionDate>
            <!-- Person who created/last updated this record -->
            <submitter> </submitter>
            <revisionDate> </revisionDate>
            <reviser> </reviser>
            <!-- Original data owner and any restrictions on use -->
            <copyright> </copyright>
        </adminInfo>
        <materialProperties>
            <concreteStrength units="MPa">80</concreteStrength>
            <transverseSteel>
                <yieldStress units="MPa">430</yieldStress>
                <strength units="MPa">0</strength>
                <grade/>
            </transverseSteel>
            <longitudinalSteel>
                <grade/>
                <corner>
                    <yieldStress units="MPa">430</yieldStress>
                    <strength units="MPa">0</strength>
                </corner>
                <intermediate>
                    <yieldStress units="MPa">430</yieldStress>
                    <strength units="MPa">0</strength>
                </intermediate>
            </longitudinalSteel>
        </materialProperties>
        <geometry>
            <width units="mm">250</width>
            <depth units="mm">250</depth>
            <lInflection units="mm">1,140</lInflection>
            <lMeasured units="mm">1,140</lMeasured>
            <lSplice units="mm">0</lSplice>
            <lBeam units="mm">0</lBeam>
            <configuration>Double Ended</configuration>
        </geometry>
        <loading>
            <axialLoad units="kN">1,000</axialLoad>
            <PDCode>Shear provided</PDCode>
            <lTop>0</lTop>
            <lBottom>0</lBottom>
        </loading>
        <longitudinalReinforcement>
            <diameter units="mm">10</diameter>
            <diameterIntermediate units="mm">10</diameterIntermediate>
            <numberOfBars>12</numberOfBars>
            <perpendicularToLoad>
                <clearCover units="mm">30</clearCover>
                <numberIntermediateBars>2</numberIntermediateBars>
            </perpendicularToLoad>
            <parallelToLoad>
                <clearCover units="mm">30</clearCover>
                <numberIntermediateBars>2</numberIntermediateBars>
            </parallelToLoad>
            <reinforcementRatio>0.0151</reinforcementRatio>
        </longitudinalReinforcement>
        <transverseReinforcement>
            <type>RI: Rectangular and interlocking ties</type>
            <numberShearLegs>4</numberShearLegs>
            <closeSpacing>
                <barDiameter units="mm">8</barDiameter>
                <numberHoopSets>0</numberHoopSets>
                <hoopSpacing units="mm">100</hoopSpacing>
            </closeSpacing>
            <volTransReinfRatio>0.018</volTransReinfRatio>
        </transverseReinforcement>
        <failureType>Flexure</failureType>
        <damage>
            <crushing units="mm">0</crushing>
            <spalling units="mm">0</spalling>
            <buckling units="mm">0</buckling>
            <longBarFracture units="mm">0</longBarFracture>
            <spiralFracture units="mm">0</spiralFracture>
            <lossAxial units="mm">0</lossAxial>
        </damage>
        <links>
            <link type="data" description="Force Displacement Data">http://depts.washington.edu/columdat/rectcol/txfiles/gal96ba1.txt</link>
        </links>
    </columnTest>
</columnTests>
