Repository: samfang802/phyrc-net

# Physics-Guided Damage Image Generation for RC Bridge Columns

Generates image sequences of damage on reinforced-concrete (RC) bridge columns under cyclic loading. The input is the loading history (hysteresis loop and drift); the output is one damage image per loading peak.

Built with PyTorch and PyTorch Lightning. Most design notes in [`docs/`](docs/README.md) are written in Traditional Chinese.

## Pipeline

| Stage | What it does | Entry point | Notes |
|---|---|---|---|
| 1. Damage state | Encodes the hysteresis history into a per-frame damage state (`z` + damage scalars + loading sign) | `train_damage_encoder.py` (older GRU: `train_hysteresis.py`) | [DAMAGE_STATE_ENCODER.md](docs/DAMA

File: Data/Hysteresis/xml/124.xml
<columnTests>
    <columnTest id="PEER-SPD-124" version="1">
        <specimen>
            <name>Galeota et al. 1996, AB4</name>
            <type>Rectangular</type>
            <comments/>
            <reference> 
Galeota, D.: Giammatteo, M.M.; Marino, R., "Seismic Resistance of High Strength Concrete Columns." Procedings of the Eleventh World Conference on Earthquake Engineering, Disc 3, Paper No. 1390, 1996.</reference>
        </specimen>
        <adminInfo>
            <!-- Generated from audit trail records in the database -->
            <submissionDate> </submissionDate>
            <!-- Person who created/last updated this record -->
            <submitter> </submitter>
            <revisionDate> </revisionDate>
            <reviser> </reviser>
            <!-- Original data owner and any restrictions on use -->
            <copyright> </copyright>
        </adminInfo>
        <materialProperties>
            <concreteStrength units="MPa">80</concreteStrength>
            <transverseSteel>
                <yieldStress units="MPa">430</yieldStress>
                <strength units="MPa">0</strength>
                <grade/>
            </transverseSteel>
            <longitudinalSteel>
                <grade/>
                <corner>
                    <yieldStress units="MPa">430</yieldStress>
                    <strength units="MPa">0</strength>
                </corner>
                <intermediate>
                    <yieldStress units="MPa">430</yieldStress>
                    <strength units="MPa">0</strength>
                </intermediate>
            </longitudinalSteel>
        </materialProperties>
        <geometry>
            <width units="mm">250</width>
            <depth units="mm">250</depth>
            <lInflection units="mm">1,140</lInflection>
            <lMeasured units="mm">1,140</lMeasured>
            <lSplice units="mm">0</lSplice>
            <lBeam units="mm">0</lBeam>
            <configuration>Double Ended</configuration>
        </geometry>
        <loading>
            <axialLoad units="kN">1,000</axialLoad>
            <PDCode>Shear provided</PDCode>
            <lTop>0</lTop>
            <lBottom>0</lBottom>
        </loading>
        <longitudinalReinforcement>
            <diameter units="mm">20</diameter>
            <diameterIntermediate units="mm">20</diameterIntermediate>
            <numberOfBars>12</numberOfBars>
            <perpendicularToLoad>
                <clearCover units="mm">30</clearCover>
                <numberIntermediateBars>2</numberIntermediateBars>
            </perpendicularToLoad>
            <parallelToLoad>
                <clearCover units="mm">30</clearCover>
                <numberIntermediateBars>2</numberIntermediateBars>
            </parallelToLoad>
            <reinforcementRatio>0.0603</reinforcementRatio>
        </longitudinalReinforcement>
        <transverseReinforcement>
            <type>RI: Rectangular and interlocking ties</type>
            <numberShearLegs>4</numberShearLegs>
            <closeSpacing>
                <barDiameter units="mm">8</barDiameter>
                <numberHoopSets>0</numberHoopSets>
                <hoopSpacing units="mm">150</hoopSpacing>
            </closeSpacing>
            <volTransReinfRatio>0.012</volTransReinfRatio>
        </transverseReinforcement>
        <failureType>Flexure</failureType>
        <damage>
            <crushing units="mm">0</crushing>
            <spalling units="mm">0</spalling>
            <buckling units="mm">0</buckling>
            <longBarFracture units="mm">0</longBarFracture>
            <spiralFracture units="mm">0</spiralFracture>
            <lossAxial units="mm">0</lossAxial>
        </damage>
        <links>
            <link type="data" description="Force Displacement Data">http://depts.washington.edu/columdat/rectcol/txfiles/gal96ab4.txt</link>
        </links>
    </columnTest>
</columnTests>

File: Data/Hysteresis/xml/125.xml
<columnTests>
    <columnTest id="PEER-SPD-125" version="1">
        <specimen>
            <name>Galeota et al. 1996, BB</name>
            <type>Rectangular</type>
            <comments/>
            <reference> 
Galeota, D.: Giammatteo, M.M.; Marino, R., "Seismic Resistance of High Strength Concrete Columns." Procedings of the Eleventh World Conference on Earthquake Engineering, Disc 3, Paper No. 1390, 1996.</reference>
        </specimen>
        <adminInfo>
            <!-- Generated from audit trail records in the database -->
            <submissionDate> </submissionDate>
            <!-- Person who created/last updated this record -->
            <submitter> </submitter>
            <revisionDate> </revisionDate>
            <reviser> </reviser>
            <!-- Original data owner and any restrictions on use -->
            <copyright> </copyright>
        </adminInfo>
        <materialProperties>
            <concreteStrength units="MPa">80</concreteStrength>
            <transverseSteel>
                <yieldStress units="MPa">430</yieldStress>
                <strength units="MPa">0</strength>
                <grade/>
            </transverseSteel>
            <longitudinalSteel>
                <grade/>
                <corner>
                    <yieldStress units="MPa">430</yieldStress>
                    <strength units="MPa">0</strength>
                </corner>
                <intermediate>
                    <yieldStress units="MPa">430</yieldStress>
                    <strength units="MPa">0</strength>
                </intermediate>
            </longitudinalSteel>
        </materialProperties>
        <geometry>
            <width units="mm">250</width>
            <depth units="mm">250</depth>
            <lInflection units="mm">1,140</lInflection>
            <lMeasured units="mm">1,140</lMeasured>
            <lSplice units="mm">0</lSplice>
            <lBeam units="mm">0</lBeam>
            <configuration>Double Ended</configuration>
        </geometry>
        <loading>
            <axialLoad units="kN">1,000</axialLoad>
            <PDCode>Shear provided</PDCode>
            <lTop>0</lTop>
            <lBottom>0</lBottom>
        </loading>
        <longitudinalReinforcement>
            <diameter units="mm">20</diameter>
            <diameterIntermediate units="mm">20</diameterIntermediate>
            <numberOfBars>12</numberOfBars>
            <perpendicularToLoad>
                <clearCover units="mm">30</clearCover>
                <numberIntermediateBars>2</numberIntermediateBars>
            </perpendicularToLoad>
            <parallelToLoad>
                <clearCover units="mm">30</clearCover>
                <numberIntermediateBars>2</numberIntermediateBars>
            </parallelToLoad>
            <reinforcementRatio>0.0603</reinforcementRatio>
        </longitudinalReinforcement>
        <transverseReinforcement>
            <type>RI: Rectangular and interlocking ties</type>
            <numberShearLegs>4</numberShearLegs>
            <closeSpacing>
                <barDiameter units="mm">8</barDiameter>
                <numberHoopSets>0</numberHoopSets>
                <hoopSpacing units="mm">100</hoopSpacing>
            </closeSpacing>
            <volTransReinfRatio>0.018</volTransReinfRatio>
        </transverseReinforcement>
        <failureType>Flexure</failureType>
        <damage>
            <crushing units="mm">0</crushing>
            <spalling units="mm">0</spalling>
            <buckling units="mm">0</buckling>
            <longBarFracture units="mm">0</longBarFracture>
            <spiralFracture units="mm">0</spiralFracture>
            <lossAxial units="mm">0</lossAxial>
        </damage>
        <links>
            <link type="data" description="Force Displacement Data">http://depts.washington.edu/columdat/rectcol/txfiles/gal96bb1.txt</link>
        </links>
    </columnTest>
</columnTests>

File: Data/Hysteresis/xml/126.xml
<columnTests>
    <columnTest id="PEER-SPD-126" version="1">
        <specimen>
            <name>Galeota et al. 1996, BB1</name>
            <type>Rectangular</type>
            <comments/>
            <reference> 
Galeota, D.: Giammatteo, M.M.; Marino, R., "Seismic Resistance of High Strength Concrete Columns." Procedings of the Eleventh World Conference on Earthquake Engineering, Disc 3, Paper No. 1390, 1996.</reference>
        </specimen>
        <adminInfo>
            <!-- Generated from audit trail records in the database -->
            <submissionDate> </submissionDate>
            <!-- Person who created/last updated this record -->
            <submitter> </submitter>
            <revisionDate> </revisionDate>
            <reviser> </reviser>
            <!-- Original data owner and any restrictions on use -->
            <copyright> </copyright>
        </adminInfo>
        <materialProperties>
            <concreteStrength units="MPa">80</concreteStrength>
            <transverseSteel>
                <yieldStress units="MPa">430</yieldStress>
                <strength units="MPa">0</strength>
                <grade/>
            </transverseSteel>
            <longitudinalSteel>
                <grade/>
                <corner>
                    <yieldStress units="MPa">430</yieldStress>
                    <strength units="MPa">0</strength>
                </corner>
                <intermediate>
                    <yieldStress units="MPa">430</yieldStress>
                    <strength units="MPa">0</strength>
                </intermediate>
            </longitudinalSteel>
        </materialProperties>
        <geometry>
            <width units="mm">250</width>
            <depth units="mm">250</depth>
            <lInflection units="mm">1,140</lInflection>
            <lMeasured units="mm">1,140</lMeasured>
            <lSplice units="mm">0</lSplice>
            <lBeam units="mm">0</lBeam>
            <configuration>Double Ended</configuration>
        </geometry>
        <loading>
            <axialLoad units="kN">1,000</axialLoad>
            <PDCode>Shear provided</PDCode>
            <lTop>0</lTop>
            <lBottom>0</lBottom>
        </loading>
        <longitudinalReinforcement>
            <diameter units="mm">20</diameter>
            <diameterIntermediate units="mm">20</diameterIntermediate>
            <numberOfBars>12</numberOfBars>
            <perpendicularToLoad>
                <clearCover units="mm">30</clearCover>
                <numberIntermediateBars>2</numberIntermediateBars>
            </perpendicularToLoad>
            <parallelToLoad>
                <clearCover units="mm">30</clearCover>
                <numberIntermediateBars>2</numberIntermediateBars>
            </parallelToLoad>
            <reinforcementRatio>0.0603</reinforcementRatio>
        </longitudinalReinforcement>
        <transverseReinforcement>
            <type>RI: Rectangular and interlocking ties</type>
            <numberShearLegs>4</numberShearLegs>
            <closeSpacing>
                <barDiameter units="mm">8</barDiameter>
                <numberHoopSets>0</numberHoopSets>
                <hoopSpacing units="mm">100</hoopSpacing>
            </closeSpacing>
            <volTransReinfRatio>0.018</volTransReinfRatio>
        </transverseReinforcement>
        <failureType>Flexure</failureType>
        <damage>
            <crushing units="mm">0</crushing>
            <spalling units="mm">0</spalling>
            <buckling units="mm">0</buckling>
            <longBarFracture units="mm">0</longBarFracture>
            <spiralFracture units="mm">0</spiralFracture>
            <lossAxial units="mm">0</lossAxial>
        </damage>
        <links>
            <link type="data" description="Force Displacement Data">http://depts.washington.edu/columdat/rectcol/txfiles/gal96bb2.txt</link>
        </links>
    </columnTest>
</columnTests>

File: Data/Hysteresis/xml/127.xml
<columnTests>
    <columnTest id="PEER-SPD-127" version="1">
        <specimen>
            <name>Galeota et al. 1996, BB4</name>
            <type>Rectangular</type>
            <comments/>
            <reference> 
Galeota, D.: Giammatteo, M.M.; Marino, R., "Seismic Resistance of High Strength Concrete Columns." Procedings of the Eleventh World Conference on Earthquake Engineering, Disc 3, Paper No. 1390, 1996.</reference>
        </specimen>
        <adminInfo>
            <!-- Generated from audit trail records in the database -->
            <submissionDate> </submissionDate>
            <!-- Person who created/last updated this record -->
            <submitter> </submitter>
            <revisionDate> </revisionDate>
            <reviser> </reviser>
            <!-- Original data owner and any restrictions on use -->
            <copyright> </copyright>
        </adminInfo>
        <materialProperties>
            <concreteStrength units="MPa">80</concreteStrength>
            <transverseSteel>
                <yieldStress units="MPa">430</yieldStress>
                <strength units="MPa">0</strength>
                <grade/>
            </transverseSteel>
            <longitudinalSteel>
                <grade/>
                <corner>
                    <yieldStress units="MPa">430</yieldStress>
                    <strength units="MPa">0</strength>
                </corner>
                <intermediate>
                    <yieldStress units="MPa">430</yieldStress>
                    <strength units="MPa">0</strength>
                </intermediate>
            </longitudinalSteel>
        </materialProperties>
        <geometry>
            <width units="mm">250</width>
            <depth units="mm">250</depth>
            <lInflection units="mm">1,140</lInflection>
            <lMeasured units="mm">1,140</lMeasured>
            <lSplice units="mm">0</lSplice>
            <lBeam units="mm">0</lBeam>
            <configuration>Double Ended</configuration>
        </geometry>
        <loading>
            <axialLoad units="kN">1,500</axialLoad>
            <PDCode>Shear provided</PDCode>
            <lTop>0</lTop>
            <lBottom>0</lBottom>
        </loading>
        <longitudinalReinforcement>
            <diameter units="mm">20</diameter>
            <diameterIntermediate units="mm">20</diameterIntermediate>
            <numberOfBars>12</numberOfBars>
            <perpendicularToLoad>
                <clearCover units="mm">30</clearCover>
                <numberIntermediateBars>2</numberIntermediateBars>
            </perpendicularToLoad>
            <parallelToLoad>
                <clearCover units="mm">30</clearCover>
                <numberIntermediateBars>2</numberIntermediateBars>
            </parallelToLoad>
            <reinforcementRatio>0.0603</reinforcementRatio>
        </longitudinalReinforcement>
        <transverseReinforcement>
            <type>RI: Rectangular and interlocking ties</type>
            <numberShearLegs>4</numberShearLegs>
            <closeSpacing>
                <barDiameter units="mm">8</barDiameter>
                <numberHoopSets>0</numberHoopSets>
                <hoopSpacing units="mm">100</hoopSpacing>
            </closeSpacing>
            <volTransReinfRatio>0.018</volTransReinfRatio>
        </transverseReinforcement>
        <failureType>Flexure</failureType>
        <damage>
            <crushing units="mm">0</crushing>
            <spalling units="mm">0</spalling>
            <buckling units="mm">0</buckling>
            <longBarFracture units="mm">0</longBarFracture>
            <spiralFracture units="mm">0</spiralFracture>
            <lossAxial units="mm">0</lossAxial>
        </damage>
        <links>
            <link type="data" description="Force Displacement Data">http://depts.washington.edu/columdat/rectcol/txfiles/gal96bb4.txt</link>
        </links>
    </columnTest>
</columnTests>

File: Data/Hysteresis/xml/128.xml
<columnTests>
    <columnTest id="PEER-SPD-128" version="1">
        <specimen>
            <name>Galeota et al. 1996, BB4B</name>
            <type>Rectangular</type>
            <comments/>
            <reference> 
Galeota, D.: Giammatteo, M.M.; Marino, R., "Seismic Resistance of High Strength Concrete Columns." Procedings of the Eleventh World Conference on Earthquake Engineering, Disc 3, Paper No. 1390, 1996.</reference>
        </specimen>
        <adminInfo>
            <!-- Generated from audit trail records in the database -->
            <submissionDate> </submissionDate>
            <!-- Person who created/last updated this record -->
            <submitter> </submitter>
            <revisionDate> </revisionDate>
            <reviser> </reviser>
            <!-- Original data owner and any restrictions on use -->
            <copyright> </copyright>
        </adminInfo>
        <materialProperties>
            <concreteStrength units="MPa">80</concreteStrength>
            <transverseSteel>
                <yieldStress units="MPa">430</yieldStress>
                <strength units="MPa">0</strength>
                <grade/>
            </transverseSteel>
            <longitudinalSteel>
                <grade/>
                <corner>
                    <yieldStress units="MPa">430</yieldStress>
                    <strength units="MPa">0</strength>
                </corner>
                <intermediate>
                    <yieldStress units="MPa">430</yieldStress>
                    <strength units="MPa">0</strength>
                </intermediate>
            </longitudinalSteel>
        </materialProperties>
        <geometry>
            <width units="mm">250</width>
            <depth units="mm">250</depth>
            <lInflection units="mm">1,140</lInflection>
            <lMeasured units="mm">1,140</lMeasured>
            <lSplice units="mm">0</lSplice>
            <lBeam units="mm">0</lBeam>
            <configuration>Double Ended</configuration>
        </geometry>
        <loading>
            <axialLoad units="kN">1,500</axialLoad>
            <PDCode>Shear provided</PDCode>
            <lTop>0</lTop>
            <lBottom>0</lBottom>
        </loading>
        <longitudinalReinforcement>
            <diameter units="mm">20</diameter>
            <diameterIntermediate units="mm">20</diameterIntermediate>
            <numberOfBars>12</numberOfBars>
            <perpendicularToLoad>
                <clearCover units="mm">30</clearCover>
                <numberIntermediateBars>2</numberIntermediateBars>
            </perpendicularToLoad>
            <parallelToLoad>
                <clearCover units="mm">30</clearCover>
                <numberIntermediateBars>2</numberIntermediateBars>
            </parallelToLoad>
            <reinforcementRatio>0.0603</reinforcementRatio>
        </longitudinalReinforcement>
        <transverseReinforcement>
            <type>RI: Rectangular and interlocking ties</type>
            <numberShearLegs>4</numberShearLegs>
            <closeSpacing>
                <barDiameter units="mm">8</barDiameter>
                <numberHoopSets>0</numberHoopSets>
                <hoopSpacing units="mm">100</hoopSpacing>
            </closeSpacing>
            <volTransReinfRatio>0.018</volTransReinfRatio>
        </transverseReinforcement>
        <failureType>Flexure</failureType>
        <damage>
            <crushing units="mm">0</crushing>
            <spalling units="mm">0</spalling>
            <buckling units="mm">0</buckling>
            <longBarFracture units="mm">0</longBarFracture>
            <spiralFracture units="mm">0</spiralFracture>
            <lossAxial units="mm">0</lossAxial>
        </damage>
        <links>
            <link type="data" description="Force Displacement Data">http://depts.washington.edu/columdat/rectcol/txfiles/gal96bb4b.txt</link>
        </links>
    </columnTest>
</columnTests>

File: Data/Hysteresis/xml/129.xml
<columnTests>
    <columnTest id="PEER-SPD-129" version="1">
        <specimen>
            <name>Galeota et al. 1996, CB1</name>
            <type>Rectangular</type>
            <comments/>
            <reference> 
Galeota, D.: Giammatteo, M.M.; Marino, R., "Seismic Resistance of High Strength Concrete Columns." Procedings of the Eleventh World Conference on Earthquake Engineering, Disc 3, Paper No. 1390, 1996.</reference>
        </specimen>
        <adminInfo>
            <!-- Generated from audit trail records in the database -->
            <submissionDate> </submissionDate>
            <!-- Person who created/last updated this record -->
            <submitter> </submitter>
            <revisionDate> </revisionDate>
            <reviser> </reviser>
            <!-- Original data owner and any restrictions on use -->
            <copyright> </copyright>
        </adminInfo>
        <materialProperties>
            <concreteStrength units="MPa">80</concreteStrength>
            <transverseSteel>
                <yieldStress units="MPa">430</yieldStress>
                <strength units="MPa">0</strength>
                <grade/>
            </transverseSteel>
            <longitudinalSteel>
                <grade/>
                <corner>
                    <yieldStress units="MPa">430</yieldStress>
                    <strength units="MPa">0</strength>
                </corner>
                <intermediate>
                    <yieldStress units="MPa">430</yieldStress>
                    <strength units="MPa">0</strength>
                </intermediate>
            </longitudinalSteel>
        </materialProperties>
        <geometry>
            <width units="mm">250</width>
            <depth units="mm">250</depth>
            <lInflection units="mm">1,140</lInflection>
            <lMeasured units="mm">1,140</lMeasured>
            <lSplice units="mm">0</lSplice>
            <lBeam units="mm">0</lBeam>
            <configuration>Double Ended</configuration>
        </geometry>
        <loading>
            <axialLoad units="kN">1,000</axialLoad>
            <PDCode>Shear provided</PDCode>
            <lTop>0</lTop>
            <lBottom>0</lBottom>
        </loading>
        <longitudinalReinforcement>
            <diameter units="mm">20</diameter>
            <diameterIntermediate units="mm">20</diameterIntermediate>
            <numberOfBars>12</numberOfBars>
            <perpendicularToLoad>
                <clearCover units="mm">30</clearCover>
                <numberIntermediateBars>2</numberIntermediateBars>
            </perpendicularToLoad>
            <parallelToLoad>
                <clearCover units="mm">30</clearCover>
                <numberIntermediateBars>2</numberIntermediateBars>
            </parallelToLoad>
            <reinforcementRatio>0.0603</reinforcementRatio>
        </longitudinalReinforcement>
        <transverseReinforcement>
            <type>RI: Rectangular and interlocking ties</type>
            <numberShearLegs>4</numberShearLegs>
            <closeSpacing>
                <barDiameter units="mm">8</barDiameter>
                <numberHoopSets>0</numberHoopSets>
                <hoopSpacing units="mm">50</hoopSpacing>
            </closeSpacing>
            <volTransReinfRatio>0.037</volTransReinfRatio>
        </transverseReinforcement>
        <failureType>Flexure</failureType>
        <damage>
            <crushing units="mm">0</crushing>
            <spalling units="mm">0</spalling>
            <buckling units="mm">0</buckling>
            <longBarFracture units="mm">0</longBarFracture>
            <spiralFracture units="mm">0</spiralFracture>
            <lossAxial units="mm">0</lossAxial>
        </damage>
        <links>
            <link type="data" description="Force Displacement Data">http://depts.washington.edu/columdat/rectcol/txfiles/gal96cb1.txt</link>
        </links>
    </columnTest>
</columnTests>

File: Data/Hysteresis/xml/130.xml
<columnTests>
    <columnTest id="PEER-SPD-130" version="1">
        <specimen>
            <name>Galeota et al. 1996, CB2</name>
            <type>Rectangular</type>
            <comments/>
            <reference> 
Galeota, D.: Giammatteo, M.M.; Marino, R., "Seismic Resistance of High Strength Concrete Columns." Procedings of the Eleventh World Conference on Earthquake Engineering, Disc 3, Paper No. 1390, 1996.</reference>
        </specimen>
        <adminInfo>
            <!-- Generated from audit trail records in the database -->
            <submissionDate> </submissionDate>
            <!-- Person who created/last updated this record -->
            <submitter> </submitter>
            <revisionDate> </revisionDate>
            <reviser> </reviser>
            <!-- Original data owner and any restrictions on use -->
            <copyright> </copyright>
        </adminInfo>
        <materialProperties>
            <concreteStrength units="MPa">80</concreteStrength>
            <transverseSteel>
                <yieldStress units="MPa">430</yieldStress>
                <strength units="MPa">0</strength>
                <grade/>
            </transverseSteel>
            <longitudinalSteel>
                <grade/>
                <corner>
                    <yieldStress units="MPa">430</yieldStress>
                    <strength units="MPa">0</strength>
                </corner>
                <intermediate>
                    <yieldStress units="MPa">430</yieldStress>
                    <strength units="MPa">0</strength>
                </intermediate>
            </longitudinalSteel>
        </materialProperties>
        <geometry>
            <width units="mm">250</width>
            <depth units="mm">250</depth>
            <lInflection units="mm">1,140</lInflection>
            <lMeasured units="mm">1,140</lMeasured>
            <lSplice units="mm">0</lSplice>
            <lBeam units="mm">0</lBeam>
            <configuration>Double Ended</configuration>
        </geometry>
        <loading>
            <axialLoad units="kN">1,000</axialLoad>
            <PDCode>Shear provided</PDCode>
            <lTop>0</lTop>
            <lBottom>0</lBottom>
        </loading>
        <longitudinalReinforcement>
            <diameter units="mm">20</diameter>
            <diameterIntermediate units="mm">20</diameterIntermediate>
            <numberOfBars>12</numberOfBars>
            <perpendicularToLoad>
                <clearCover units="mm">30</clearCover>
                <numberIntermediateBars>2</numberIntermediateBars>
            </perpendicularToLoad>
            <parallelToLoad>
                <clearCover units="mm">30</clearCover>
                <numberIntermediateBars>2</numberIntermediateBars>
            </parallelToLoad>
            <reinforcementRatio>0.0603</reinforcementRatio>
        </longitudinalReinforcement>
        <transverseReinforcement>
            <type>RI: Rectangular and interlocking ties</type>
            <numberShearLegs>4</numberShearLegs>
            <closeSpacing>
                <barDiameter units="mm">8</barDiameter>
                <numberHoopSets>0</numberHoopSets>
                <hoopSpacing units="mm">50</hoopSpacing>
            </closeSpacing>
            <volTransReinfRatio>0.037</volTransReinfRatio>
        </transverseReinforcement>
        <failureType>Flexure</failureType>
        <damage>
            <crushing units="mm">0</crushing>
            <spalling units="mm">0</spalling>
            <buckling units="mm">0</buckling>
            <longBarFracture units="mm">0</longBarFracture>
            <spiralFracture units="mm">0</spiralFracture>
            <lossAxial units="mm">0</lossAxial>
        </damage>
        <links>
            <link type="data" description="Force Displacement Data">http://depts.washington.edu/columdat/rectcol/txfiles/gal96cb2.txt</link>
        </links>
    </columnTest>
</columnTests>

File: Data/Hysteresis/xml/131.xml
<columnTests>
    <columnTest id="PEER-SPD-131" version="1">
        <specimen>
            <name>Galeota et al. 1996, CB3</name>
            <type>Rectangular</type>
            <comments/>
            <reference> 
Galeota, D.: Giammatteo, M.M.; Marino, R., "Seismic Resistance of High Strength Concrete Columns." Procedings of the Eleventh World Conference on Earthquake Engineering, Disc 3, Paper No. 1390, 1996.</reference>
        </specimen>
        <adminInfo>
            <!-- Generated from audit trail records in the database -->
            <submissionDate> </submissionDate>
            <!-- Person who created/last updated this record -->
            <submitter> </submitter>
            <revisionDate> </revisionDate>
            <reviser> </reviser>
            <!-- Original data owner and any restrictions on use -->
            <copyright> </copyright>
        </adminInfo>
        <materialProperties>
            <concreteStrength units="MPa">80</concreteStrength>
            <transverseSteel>
                <yieldStress units="MPa">430</yieldStress>
                <strength units="MPa">0</strength>
                <grade/>
            </transverseSteel>
            <longitudinalSteel>
                <grade/>
                <corner>
                    <yieldStress units="MPa">430</yieldStress>
                    <strength units="MPa">0</strength>
                </corner>
                <intermediate>
                    <yieldStress units="MPa">430</yieldStress>
                    <strength units="MPa">0</strength>
                </intermediate>
            </longitudinalSteel>
        </materialProperties>
        <geometry>
            <width units="mm">250</width>
            <depth units="mm">250</depth>
            <lInflection units="mm">1,140</lInflection>
            <lMeasured units="mm">1,140</lMeasured>
            <lSplice units="mm">0</lSplice>
            <lBeam units="mm">0</lBeam>
            <configuration>Double Ended</configuration>
        </geometry>
        <loading>
            <axialLoad units="kN">1,500</axialLoad>
            <PDCode>Shear provided</PDCode>
            <lTop>0</lTop>
            <lBottom>0</lBottom>
        </loading>
        <longitudinalReinforcement>
            <diameter units="mm">20</diameter>
            <diameterIntermediate units="mm">20</diameterIntermediate>
            <numberOfBars>12</numberOfBars>
            <perpendicularToLoad>
                <clearCover units="mm">30</clearCover>
                <numberIntermediateBars>2</numberIntermediateBars>
            </perpendicularToLoad>
            <parallelToLoad>
                <clearCover units="mm">30</clearCover>
                <numberIntermediateBars>2</numberIntermediateBars>
            </parallelToLoad>
            <reinforcementRatio>0.0603</reinforcementRatio>
        </longitudinalReinforcement>
        <transverseReinforcement>
            <type>RI: Rectangular and interlocking ties</type>
            <numberShearLegs>4</numberShearLegs>
            <closeSpacing>
                <barDiameter units="mm">8</barDiameter>
                <numberHoopSets>0</numberHoopSets>
                <hoopSpacing units="mm">50</hoopSpacing>
            </closeSpacing>
            <volTransReinfRatio>0.037</volTransReinfRatio>
        </transverseReinforcement>
        <failureType>Flexure</failureType>
        <damage>
            <crushing units="mm">0</crushing>
            <spalling units="mm">0</spalling>
            <buckling units="mm">0</buckling>
            <longBarFracture units="mm">0</longBarFracture>
            <spiralFracture units="mm">0</spiralFracture>
            <lossAxial units="mm">0</lossAxial>
        </damage>
        <links>
            <link type="data" description="Force Displacement Data">http://depts.washington.edu/columdat/rectcol/txfiles/gal96cb3.txt</link>
        </links>
    </columnTest>
</columnTests>

File: Data/Hysteresis/xml/132.xml
<columnTests>
    <columnTest id="PEER-SPD-132" version="1">
        <specimen>
            <name>Galeota et al. 1996, CB4</name>
            <type>Rectangular</type>
            <comments/>
            <reference> 
Galeota, D.: Giammatteo, M.M.; Marino, R., "Seismic Resistance of High Strength Concrete Columns." Procedings of the Eleventh World Conference on Earthquake Engineering, Disc 3, Paper No. 1390, 1996.</reference>
        </specimen>
        <adminInfo>
            <!-- Generated from audit trail records in the database -->
            <submissionDate> </submissionDate>
            <!-- Person who created/last updated this record -->
            <submitter> </submitter>
            <revisionDate> </revisionDate>
            <reviser> </reviser>
            <!-- Original data owner and any restrictions on use -->
            <copyright> </copyright>
        </adminInfo>
        <materialProperties>
            <concreteStrength units="MPa">80</concreteStrength>
            <transverseSteel>
                <yieldStress units="MPa">430</yieldStress>
                <strength units="MPa">0</strength>
                <grade/>
            </transverseSteel>
            <longitudinalSteel>
                <grade/>
                <corner>
                    <yieldStress units="MPa">430</yieldStress>
                    <strength units="MPa">0</strength>
                </corner>
                <intermediate>
                    <yieldStress units="MPa">430</yieldStress>
                    <strength units="MPa">0</strength>
                </intermediate>
            </longitudinalSteel>
        </materialProperties>
        <geometry>
            <width units="mm">250</width>
            <depth units="mm">250</depth>
            <lInflection units="mm">1,140</lInflection>
            <lMeasured units="mm">1,140</lMeasured>
            <lSplice units="mm">0</lSplice>
            <lBeam units="mm">0</lBeam>
            <configuration>Double Ended</configuration>
        </geometry>
        <loading>
            <axialLoad units="kN">1,500</axialLoad>
            <PDCode>Shear provided</PDCode>
            <lTop>0</lTop>
            <lBottom>0</lBottom>
        </loading>
        <longitudinalReinforcement>
            <diameter units="mm">20</diameter>
            <diameterIntermediate units="mm">20</diameterIntermediate>
            <numberOfBars>12</numberOfBars>
            <perpendicularToLoad>
                <clearCover units="mm">30</clearCover>
                <numberIntermediateBars>2</numberIntermediateBars>
            </perpendicularToLoad>
            <parallelToLoad>
                <clearCover units="mm">30</clearCover>
                <numberIntermediateBars>2</numberIntermediateBars>
            </parallelToLoad>
            <reinforcementRatio>0.0603</reinforcementRatio>
        </longitudinalReinforcement>
        <transverseReinforcement>
            <type>RI: Rectangular and interlocking ties</type>
            <numberShearLegs>4</numberShearLegs>
            <closeSpacing>
                <barDiameter units="mm">8</barDiameter>
                <numberHoopSets>0</numberHoopSets>
                <hoopSpacing units="mm">50</hoopSpacing>
            </closeSpacing>
            <volTransReinfRatio>0.037</volTransReinfRatio>
        </transverseReinforcement>
        <failureType>Flexure</failureType>
        <damage>
            <crushing units="mm">0</crushing>
            <spalling units="mm">0</spalling>
            <buckling units="mm">0</buckling>
            <longBarFracture units="mm">0</longBarFracture>
            <spiralFracture units="mm">0</spiralFracture>
            <lossAxial units="mm">0</lossAxial>
        </damage>
        <links>
            <link type="data" description="Force Displacement Data">http://depts.washington.edu/columdat/rectcol/txfiles/gal96cb4.txt</link>
        </links>
    </columnTest>
</columnTests>

File: Data/Hysteresis/xml/133.xml
<columnTests>
    <columnTest id="PEER-SPD-133" version="1">
        <specimen>
            <name>Wehbe et al. 1998, A1</name>
            <type>Rectangular</type>
            <comments>Irregular tie configuration #3 cross ties perpendicular to load.</comments>
            <reference> 
Wehbe, N., Saiidi, M.S., and Sanders, D,. "Confinement of Rectangular Bridge Columns for Modrate Seismic Areas," National Center for Earthquake Engineering Research (NCEER) Bulletin, Volume 12, Number 1, Spring 1998.</reference>
        </specimen>
        <adminInfo>
            <!-- Generated from audit trail records in the database -->
            <submissionDate> </submissionDate>
            <!-- Person who created/last updated this record -->
            <submitter> </submitter>
            <revisionDate> </revisionDate>
            <reviser> </reviser>
            <!-- Original data owner and any restrictions on use -->
            <copyright> </copyright>
        </adminInfo>
        <materialProperties>
            <concreteStrength units="MPa">27.2</concreteStrength>
            <transverseSteel>
                <yieldStress units="MPa">428</yieldStress>
                <strength units="MPa">738</strength>
                <grade/>
            </transverseSteel>
            <longitudinalSteel>
                <grade/>
                <corner>
                    <yieldStress units="MPa">448</yieldStress>
                    <strength units="MPa">731</strength>
                </corner>
                <intermediate>
                    <yieldStress units="MPa">448</yieldStress>
                    <strength units="MPa">731</strength>
                </intermediate>
            </longitudinalSteel>
        </materialProperties>
        <geometry>
            <width units="mm">380</width>
            <depth units="mm">610</depth>
            <lInflection units="mm">2,335</lInflection>
            <lMeasured units="mm">2,335</lMeasured>
            <lSplice units="mm">0</lSplice>
            <lBeam units="mm">0</lBeam>
            <configuration>Cantilever</configuration>
        </geometry>
        <loading>
            <axialLoad units="kN">615</axialLoad>
            <PDCode>Feff provided</PDCode>
            <lTop>0</lTop>
            <lBottom>0</lBottom>
        </loading>
        <longitudinalReinforcement>
            <diameter units="mm">19.1</diameter>
            <diameterIntermediate units="mm">19.1</diameterIntermediate>
            <numberOfBars>18</numberOfBars>
            <perpendicularToLoad>
                <clearCover units="mm">28</clearCover>
                <numberIntermediateBars>2</numberIntermediateBars>
            </perpendicularToLoad>
            <parallelToLoad>
                <clearCover units="mm">28</clearCover>
                <numberIntermediateBars>5</numberIntermediateBars>
            </parallelToLoad>
            <reinforcementRatio>0.0222</reinforcementRatio>
        </longitudinalReinforcement>
        <transverseReinforcement>
            <type>RJ: Rectangular ties with J-hooks</type>
            <numberShearLegs>4</numberShearLegs>
            <closeSpacing>
                <barDiameter units="mm">6</barDiameter>
                <numberHoopSets>9</numberHoopSets>
                <hoopSpacing units="mm">110</hoopSpacing>
            </closeSpacing>
            <volTransReinfRatio>0.004</volTransReinfRatio>
        </transverseReinforcement>
        <failureType>Flexure</failureType>
        <damage>
            <crushing units="mm">47</crushing>
            <spalling units="mm">0</spalling>
            <buckling units="mm">122</buckling>
            <longBarFracture units="mm">0</longBarFracture>
            <spiralFracture units="mm">122</spiralFracture>
            <lossAxial units="mm">163</lossAxial>
        </damage>
        <links>
            <link type="data" description="Force Displacement Data">http://depts.washington.edu/columdat/rectcol/txfiles/wehb98a1.txt</link>
        </links>
    </columnTest>
</columnTests>
