Repository: samfang802/phyrc-net

# Physics-Guided Damage Image Generation for RC Bridge Columns

Generates image sequences of damage on reinforced-concrete (RC) bridge columns under cyclic loading. The input is the loading history (hysteresis loop and drift); the output is one damage image per loading peak.

Built with PyTorch and PyTorch Lightning. Most design notes in [`docs/`](docs/README.md) are written in Traditional Chinese.

## Pipeline

| Stage | What it does | Entry point | Notes |
|---|---|---|---|
| 1. Damage state | Encodes the hysteresis history into a per-frame damage state (`z` + damage scalars + loading sign) | `train_damage_encoder.py` (older GRU: `train_hysteresis.py`) | [DAMAGE_STATE_ENCODER.md](docs/DAMA

File: Data/Hysteresis/xml/144.xml
<columnTests>
    <columnTest id="PEER-SPD-144" version="1">
        <specimen>
            <name>Lynn et al. 1996, 3SMD12</name>
            <type>Rectangular</type>
            <comments/>
            <reference> 
Lynn, Abraham; "Seismic Evaluation of Existing Reinforced Concrete Building Colums," Ph.D. Thesis, University of California at Berkeley, Berkley, California, 1999, 284 pages.</reference>
        </specimen>
        <adminInfo>
            <!-- Generated from audit trail records in the database -->
            <submissionDate> </submissionDate>
            <!-- Person who created/last updated this record -->
            <submitter> </submitter>
            <revisionDate> </revisionDate>
            <reviser> </reviser>
            <!-- Original data owner and any restrictions on use -->
            <copyright> </copyright>
        </adminInfo>
        <materialProperties>
            <concreteStrength units="MPa">25.5</concreteStrength>
            <transverseSteel>
                <yieldStress units="MPa">399.9</yieldStress>
                <strength units="MPa">558</strength>
                <grade>275</grade>
            </transverseSteel>
            <longitudinalSteel>
                <grade>275</grade>
                <corner>
                    <yieldStress units="MPa">331</yieldStress>
                    <strength units="MPa">496</strength>
                </corner>
                <intermediate>
                    <yieldStress units="MPa">331</yieldStress>
                    <strength units="MPa">496</strength>
                </intermediate>
            </longitudinalSteel>
        </materialProperties>
        <geometry>
            <width units="mm">457.2</width>
            <depth units="mm">457.2</depth>
            <lInflection units="mm">1,473.2</lInflection>
            <lMeasured units="mm">1,473.2</lMeasured>
            <lSplice units="mm">635</lSplice>
            <lBeam units="mm">0</lBeam>
            <configuration>Double Cantilever</configuration>
        </geometry>
        <loading>
            <axialLoad units="kN">1,512</axialLoad>
            <PDCode>Shear provided</PDCode>
            <lTop>0</lTop>
            <lBottom>0</lBottom>
        </loading>
        <longitudinalReinforcement>
            <diameter units="mm">31.8</diameter>
            <diameterIntermediate units="mm">31.8</diameterIntermediate>
            <numberOfBars>8</numberOfBars>
            <perpendicularToLoad>
                <clearCover units="mm">38.1</clearCover>
                <numberIntermediateBars>1</numberIntermediateBars>
            </perpendicularToLoad>
            <parallelToLoad>
                <clearCover units="mm">38.1</clearCover>
                <numberIntermediateBars>1</numberIntermediateBars>
            </parallelToLoad>
            <reinforcementRatio>0.0303</reinforcementRatio>
        </longitudinalReinforcement>
        <transverseReinforcement>
            <type>RD: Rectangular and diagonal ties</type>
            <numberShearLegs>3.4</numberShearLegs>
            <closeSpacing>
                <barDiameter units="mm">9.5</barDiameter>
                <numberHoopSets>4</numberHoopSets>
                <hoopSpacing units="mm">304.8</hoopSpacing>
            </closeSpacing>
            <!-- If uniform, this section will be missing -->
            <wideSpacing>
                <barDiameter units="mm">0</barDiameter>
                <numberHoopSets>0</numberHoopSets>
                <hoopSpacing units="mm">0</hoopSpacing>
            </wideSpacing>
            <volTransReinfRatio>0</volTransReinfRatio>
        </transverseReinforcement>
        <failureType>Flexure-Shear</failureType>
        <damage>
            <crushing units="mm">0</crushing>
            <spalling units="mm">0</spalling>
            <buckling units="mm">0</buckling>
            <longBarFracture units="mm">0</longBarFracture>
            <spiralFracture units="mm">0</spiralFracture>
            <lossAxial units="mm">0</lossAxial>
        </damage>
        <links>
            <link type="data" description="Force Displacement Data">http://depts.washington.edu/columdat/rectcol/txfiles/ly3smd12.txt</link>
        </links>
    </columnTest>
</columnTests>

File: Data/Hysteresis/xml/145.xml
<columnTests>
    <columnTest id="PEER-SPD-145" version="1">
        <specimen>
            <name>Xiao and Martirossyan 1998, HC4-8L19-T10-0.1P</name>
            <type>Rectangular</type>
            <comments/>
            <reference> 
Xiao, Yan; and Martirossyan, Armen, "Seismic Performance of High-Strength Concrete Columns," Journal of Structural Engineering, March, 1998, pp. 241-251.</reference>
        </specimen>
        <adminInfo>
            <!-- Generated from audit trail records in the database -->
            <submissionDate> </submissionDate>
            <!-- Person who created/last updated this record -->
            <submitter> </submitter>
            <revisionDate> </revisionDate>
            <reviser> </reviser>
            <!-- Original data owner and any restrictions on use -->
            <copyright> </copyright>
        </adminInfo>
        <materialProperties>
            <concreteStrength units="MPa">76</concreteStrength>
            <transverseSteel>
                <yieldStress units="MPa">510</yieldStress>
                <strength units="MPa">0</strength>
                <grade/>
            </transverseSteel>
            <longitudinalSteel>
                <grade/>
                <corner>
                    <yieldStress units="MPa">510</yieldStress>
                    <strength units="MPa">0</strength>
                </corner>
                <intermediate>
                    <yieldStress units="MPa">510</yieldStress>
                    <strength units="MPa">0</strength>
                </intermediate>
            </longitudinalSteel>
        </materialProperties>
        <geometry>
            <width units="mm">254</width>
            <depth units="mm">254</depth>
            <lInflection units="mm">508</lInflection>
            <lMeasured units="mm">508</lMeasured>
            <lSplice units="mm">0</lSplice>
            <lBeam units="mm">0</lBeam>
            <configuration>Double Cantilever</configuration>
        </geometry>
        <loading>
            <axialLoad units="kN">489</axialLoad>
            <PDCode>Shear provided</PDCode>
            <lTop>0</lTop>
            <lBottom>0</lBottom>
        </loading>
        <longitudinalReinforcement>
            <diameter units="mm">19.1</diameter>
            <diameterIntermediate units="mm">19.1</diameterIntermediate>
            <numberOfBars>8</numberOfBars>
            <perpendicularToLoad>
                <clearCover units="mm">13</clearCover>
                <numberIntermediateBars>1</numberIntermediateBars>
            </perpendicularToLoad>
            <parallelToLoad>
                <clearCover units="mm">13</clearCover>
                <numberIntermediateBars>1</numberIntermediateBars>
            </parallelToLoad>
            <reinforcementRatio>0.0355</reinforcementRatio>
        </longitudinalReinforcement>
        <transverseReinforcement>
            <type>RJ: Rectangular ties with J-hooks</type>
            <numberShearLegs>3</numberShearLegs>
            <closeSpacing>
                <barDiameter units="mm">9.3</barDiameter>
                <numberHoopSets>9</numberHoopSets>
                <hoopSpacing units="mm">51</hoopSpacing>
            </closeSpacing>
            <!-- If uniform, this section will be missing -->
            <wideSpacing>
                <barDiameter units="mm">0</barDiameter>
                <numberHoopSets>0</numberHoopSets>
                <hoopSpacing units="mm">0</hoopSpacing>
            </wideSpacing>
            <volTransReinfRatio>0.037</volTransReinfRatio>
        </transverseReinforcement>
        <failureType>Flexure</failureType>
        <damage>
            <crushing units="mm">0</crushing>
            <spalling units="mm">0</spalling>
            <buckling units="mm">47</buckling>
            <longBarFracture units="mm">0</longBarFracture>
            <spiralFracture units="mm">0</spiralFracture>
            <lossAxial units="mm">47</lossAxial>
        </damage>
        <links>
            <link type="data" description="Force Displacement Data">http://depts.washington.edu/columdat/rectcol/txfiles/x8191010.txt</link>
        </links>
    </columnTest>
</columnTests>

File: Data/Hysteresis/xml/146.xml
<columnTests>
    <columnTest id="PEER-SPD-146" version="1">
        <specimen>
            <name>Xiao and Martirossyan 1998, HC4-8L19-T10-0.2P</name>
            <type>Rectangular</type>
            <comments/>
            <reference> 
Xiao, Yan; and Martirossyan, Armen, "Seismic Performance of High-Strength Concrete Columns," Journal of Structural Engineering, March, 1998, pp. 241-251.</reference>
        </specimen>
        <adminInfo>
            <!-- Generated from audit trail records in the database -->
            <submissionDate> </submissionDate>
            <!-- Person who created/last updated this record -->
            <submitter> </submitter>
            <revisionDate> </revisionDate>
            <reviser> </reviser>
            <!-- Original data owner and any restrictions on use -->
            <copyright> </copyright>
        </adminInfo>
        <materialProperties>
            <concreteStrength units="MPa">76</concreteStrength>
            <transverseSteel>
                <yieldStress units="MPa">510</yieldStress>
                <strength units="MPa">0</strength>
                <grade/>
            </transverseSteel>
            <longitudinalSteel>
                <grade/>
                <corner>
                    <yieldStress units="MPa">510</yieldStress>
                    <strength units="MPa">0</strength>
                </corner>
                <intermediate>
                    <yieldStress units="MPa">510</yieldStress>
                    <strength units="MPa">0</strength>
                </intermediate>
            </longitudinalSteel>
        </materialProperties>
        <geometry>
            <width units="mm">254</width>
            <depth units="mm">254</depth>
            <lInflection units="mm">508</lInflection>
            <lMeasured units="mm">508</lMeasured>
            <lSplice units="mm">0</lSplice>
            <lBeam units="mm">0</lBeam>
            <configuration>Double Cantilever</configuration>
        </geometry>
        <loading>
            <axialLoad units="kN">979</axialLoad>
            <PDCode>Shear provided</PDCode>
            <lTop>0</lTop>
            <lBottom>0</lBottom>
        </loading>
        <longitudinalReinforcement>
            <diameter units="mm">19.1</diameter>
            <diameterIntermediate units="mm">19.1</diameterIntermediate>
            <numberOfBars>8</numberOfBars>
            <perpendicularToLoad>
                <clearCover units="mm">13</clearCover>
                <numberIntermediateBars>1</numberIntermediateBars>
            </perpendicularToLoad>
            <parallelToLoad>
                <clearCover units="mm">13</clearCover>
                <numberIntermediateBars>1</numberIntermediateBars>
            </parallelToLoad>
            <reinforcementRatio>0.0355</reinforcementRatio>
        </longitudinalReinforcement>
        <transverseReinforcement>
            <type>RJ: Rectangular ties with J-hooks</type>
            <numberShearLegs>3</numberShearLegs>
            <closeSpacing>
                <barDiameter units="mm">9.3</barDiameter>
                <numberHoopSets>9</numberHoopSets>
                <hoopSpacing units="mm">51</hoopSpacing>
            </closeSpacing>
            <!-- If uniform, this section will be missing -->
            <wideSpacing>
                <barDiameter units="mm">0</barDiameter>
                <numberHoopSets>0</numberHoopSets>
                <hoopSpacing units="mm">0</hoopSpacing>
            </wideSpacing>
            <volTransReinfRatio>0.037</volTransReinfRatio>
        </transverseReinforcement>
        <failureType>Flexure</failureType>
        <damage>
            <crushing units="mm">0</crushing>
            <spalling units="mm">0</spalling>
            <buckling units="mm">40</buckling>
            <longBarFracture units="mm">0</longBarFracture>
            <spiralFracture units="mm">0</spiralFracture>
            <lossAxial units="mm">0</lossAxial>
        </damage>
        <links>
            <link type="data" description="Force Displacement Data">http://depts.washington.edu/columdat/rectcol/txfiles/x8191020.txt</link>
        </links>
    </columnTest>
</columnTests>

File: Data/Hysteresis/xml/147.xml
<columnTests>
    <columnTest id="PEER-SPD-147" version="1">
        <specimen>
            <name>Xiao and Martirossyan 1998, HC4-8L16-T10-0.1P</name>
            <type>Rectangular</type>
            <comments/>
            <reference> 
Xiao, Yan; and Martirossyan, Armen, "Seismic Performance of High-Strength Concrete Columns," Journal of Structural Engineering, March, 1998, pp. 241-251.</reference>
        </specimen>
        <adminInfo>
            <!-- Generated from audit trail records in the database -->
            <submissionDate> </submissionDate>
            <!-- Person who created/last updated this record -->
            <submitter> </submitter>
            <revisionDate> </revisionDate>
            <reviser> </reviser>
            <!-- Original data owner and any restrictions on use -->
            <copyright> </copyright>
        </adminInfo>
        <materialProperties>
            <concreteStrength units="MPa">86</concreteStrength>
            <transverseSteel>
                <yieldStress units="MPa">510</yieldStress>
                <strength units="MPa">0</strength>
                <grade/>
            </transverseSteel>
            <longitudinalSteel>
                <grade/>
                <corner>
                    <yieldStress units="MPa">510</yieldStress>
                    <strength units="MPa">0</strength>
                </corner>
                <intermediate>
                    <yieldStress units="MPa">510</yieldStress>
                    <strength units="MPa">0</strength>
                </intermediate>
            </longitudinalSteel>
        </materialProperties>
        <geometry>
            <width units="mm">254</width>
            <depth units="mm">254</depth>
            <lInflection units="mm">508</lInflection>
            <lMeasured units="mm">508</lMeasured>
            <lSplice units="mm">0</lSplice>
            <lBeam units="mm">0</lBeam>
            <configuration>Double Cantilever</configuration>
        </geometry>
        <loading>
            <axialLoad units="kN">534</axialLoad>
            <PDCode>Shear provided</PDCode>
            <lTop>0</lTop>
            <lBottom>0</lBottom>
        </loading>
        <longitudinalReinforcement>
            <diameter units="mm">15.9</diameter>
            <diameterIntermediate units="mm">15.9</diameterIntermediate>
            <numberOfBars>8</numberOfBars>
            <perpendicularToLoad>
                <clearCover units="mm">13</clearCover>
                <numberIntermediateBars>1</numberIntermediateBars>
            </perpendicularToLoad>
            <parallelToLoad>
                <clearCover units="mm">13</clearCover>
                <numberIntermediateBars>1</numberIntermediateBars>
            </parallelToLoad>
            <reinforcementRatio>0.0246</reinforcementRatio>
        </longitudinalReinforcement>
        <transverseReinforcement>
            <type>RJ: Rectangular ties with J-hooks</type>
            <numberShearLegs>3</numberShearLegs>
            <closeSpacing>
                <barDiameter units="mm">9.3</barDiameter>
                <numberHoopSets>9</numberHoopSets>
                <hoopSpacing units="mm">51</hoopSpacing>
            </closeSpacing>
            <!-- If uniform, this section will be missing -->
            <wideSpacing>
                <barDiameter units="mm">0</barDiameter>
                <numberHoopSets>0</numberHoopSets>
                <hoopSpacing units="mm">0</hoopSpacing>
            </wideSpacing>
            <volTransReinfRatio>0.037</volTransReinfRatio>
        </transverseReinforcement>
        <failureType>Flexure</failureType>
        <damage>
            <crushing units="mm">0</crushing>
            <spalling units="mm">0</spalling>
            <buckling units="mm">37</buckling>
            <longBarFracture units="mm">0</longBarFracture>
            <spiralFracture units="mm">0</spiralFracture>
            <lossAxial units="mm">0</lossAxial>
        </damage>
        <links>
            <link type="data" description="Force Displacement Data">http://depts.washington.edu/columdat/rectcol/txfiles/x8161010.txt</link>
        </links>
    </columnTest>
</columnTests>

File: Data/Hysteresis/xml/148.xml
<columnTests>
    <columnTest id="PEER-SPD-148" version="1">
        <specimen>
            <name>Xiao and Martirossyan 1998, HC4-8L16-T10-0.2P</name>
            <type>Rectangular</type>
            <comments/>
            <reference> 
Xiao, Yan; and Martirossyan, Armen, "Seismic Performance of High-Strength Concrete Columns," Journal of Structural Engineering, March, 1998, pp. 241-251.</reference>
        </specimen>
        <adminInfo>
            <!-- Generated from audit trail records in the database -->
            <submissionDate> </submissionDate>
            <!-- Person who created/last updated this record -->
            <submitter> </submitter>
            <revisionDate> </revisionDate>
            <reviser> </reviser>
            <!-- Original data owner and any restrictions on use -->
            <copyright> </copyright>
        </adminInfo>
        <materialProperties>
            <concreteStrength units="MPa">86</concreteStrength>
            <transverseSteel>
                <yieldStress units="MPa">510</yieldStress>
                <strength units="MPa">0</strength>
                <grade/>
            </transverseSteel>
            <longitudinalSteel>
                <grade/>
                <corner>
                    <yieldStress units="MPa">510</yieldStress>
                    <strength units="MPa">0</strength>
                </corner>
                <intermediate>
                    <yieldStress units="MPa">510</yieldStress>
                    <strength units="MPa">0</strength>
                </intermediate>
            </longitudinalSteel>
        </materialProperties>
        <geometry>
            <width units="mm">254</width>
            <depth units="mm">254</depth>
            <lInflection units="mm">508</lInflection>
            <lMeasured units="mm">508</lMeasured>
            <lSplice units="mm">0</lSplice>
            <lBeam units="mm">0</lBeam>
            <configuration>Double Cantilever</configuration>
        </geometry>
        <loading>
            <axialLoad units="kN">1,068</axialLoad>
            <PDCode>Shear provided</PDCode>
            <lTop>0</lTop>
            <lBottom>0</lBottom>
        </loading>
        <longitudinalReinforcement>
            <diameter units="mm">15.9</diameter>
            <diameterIntermediate units="mm">15.9</diameterIntermediate>
            <numberOfBars>8</numberOfBars>
            <perpendicularToLoad>
                <clearCover units="mm">13</clearCover>
                <numberIntermediateBars>1</numberIntermediateBars>
            </perpendicularToLoad>
            <parallelToLoad>
                <clearCover units="mm">13</clearCover>
                <numberIntermediateBars>1</numberIntermediateBars>
            </parallelToLoad>
            <reinforcementRatio>0.0246</reinforcementRatio>
        </longitudinalReinforcement>
        <transverseReinforcement>
            <type>RJ: Rectangular ties with J-hooks</type>
            <numberShearLegs>3</numberShearLegs>
            <closeSpacing>
                <barDiameter units="mm">9.3</barDiameter>
                <numberHoopSets>9</numberHoopSets>
                <hoopSpacing units="mm">51</hoopSpacing>
            </closeSpacing>
            <!-- If uniform, this section will be missing -->
            <wideSpacing>
                <barDiameter units="mm">0</barDiameter>
                <numberHoopSets>0</numberHoopSets>
                <hoopSpacing units="mm">0</hoopSpacing>
            </wideSpacing>
            <volTransReinfRatio>0.037</volTransReinfRatio>
        </transverseReinforcement>
        <failureType>Flexure</failureType>
        <damage>
            <crushing units="mm">0</crushing>
            <spalling units="mm">0</spalling>
            <buckling units="mm">35</buckling>
            <longBarFracture units="mm">0</longBarFracture>
            <spiralFracture units="mm">0</spiralFracture>
            <lossAxial units="mm">0</lossAxial>
        </damage>
        <links>
            <link type="data" description="Force Displacement Data">http://depts.washington.edu/columdat/rectcol/txfiles/x8161020.txt</link>
        </links>
    </columnTest>
</columnTests>

File: Data/Hysteresis/xml/149.xml
<columnTests>
    <columnTest id="PEER-SPD-149" version="1">
        <specimen>
            <name>Xiao and Martirossyan 1998, HC4-8L16-T6-0.1P</name>
            <type>Rectangular</type>
            <comments/>
            <reference> 
Xiao, Yan; and Martirossyan, Armen, "Seismic Performance of High-Strength Concrete Columns," Journal of Structural Engineering, March, 1998, pp. 241-251.</reference>
        </specimen>
        <adminInfo>
            <!-- Generated from audit trail records in the database -->
            <submissionDate> </submissionDate>
            <!-- Person who created/last updated this record -->
            <submitter> </submitter>
            <revisionDate> </revisionDate>
            <reviser> </reviser>
            <!-- Original data owner and any restrictions on use -->
            <copyright> </copyright>
        </adminInfo>
        <materialProperties>
            <concreteStrength units="MPa">86</concreteStrength>
            <transverseSteel>
                <yieldStress units="MPa">449</yieldStress>
                <strength units="MPa">0</strength>
                <grade/>
            </transverseSteel>
            <longitudinalSteel>
                <grade/>
                <corner>
                    <yieldStress units="MPa">510</yieldStress>
                    <strength units="MPa">0</strength>
                </corner>
                <intermediate>
                    <yieldStress units="MPa">510</yieldStress>
                    <strength units="MPa">0</strength>
                </intermediate>
            </longitudinalSteel>
        </materialProperties>
        <geometry>
            <width units="mm">254</width>
            <depth units="mm">254</depth>
            <lInflection units="mm">508</lInflection>
            <lMeasured units="mm">508</lMeasured>
            <lSplice units="mm">0</lSplice>
            <lBeam units="mm">0</lBeam>
            <configuration>Double Cantilever</configuration>
        </geometry>
        <loading>
            <axialLoad units="kN">534</axialLoad>
            <PDCode>Shear provided</PDCode>
            <lTop>0</lTop>
            <lBottom>0</lBottom>
        </loading>
        <longitudinalReinforcement>
            <diameter units="mm">15.9</diameter>
            <diameterIntermediate units="mm">15.9</diameterIntermediate>
            <numberOfBars>8</numberOfBars>
            <perpendicularToLoad>
                <clearCover units="mm">13</clearCover>
                <numberIntermediateBars>1</numberIntermediateBars>
            </perpendicularToLoad>
            <parallelToLoad>
                <clearCover units="mm">13</clearCover>
                <numberIntermediateBars>1</numberIntermediateBars>
            </parallelToLoad>
            <reinforcementRatio>0.0246</reinforcementRatio>
        </longitudinalReinforcement>
        <transverseReinforcement>
            <type>RJ: Rectangular ties with J-hooks</type>
            <numberShearLegs>3</numberShearLegs>
            <closeSpacing>
                <barDiameter units="mm">6.4</barDiameter>
                <numberHoopSets>9</numberHoopSets>
                <hoopSpacing units="mm">51</hoopSpacing>
            </closeSpacing>
            <!-- If uniform, this section will be missing -->
            <wideSpacing>
                <barDiameter units="mm">0</barDiameter>
                <numberHoopSets>0</numberHoopSets>
                <hoopSpacing units="mm">0</hoopSpacing>
            </wideSpacing>
            <volTransReinfRatio>0.016</volTransReinfRatio>
        </transverseReinforcement>
        <failureType>Flexure-Shear</failureType>
        <damage>
            <crushing units="mm">0</crushing>
            <spalling units="mm">0</spalling>
            <buckling units="mm">0</buckling>
            <longBarFracture units="mm">0</longBarFracture>
            <spiralFracture units="mm">30</spiralFracture>
            <lossAxial units="mm">0</lossAxial>
        </damage>
        <links>
            <link type="data" description="Force Displacement Data">http://depts.washington.edu/columdat/rectcol/txfiles/x816610.txt</link>
        </links>
    </columnTest>
</columnTests>

File: Data/Hysteresis/xml/150.xml
<columnTests>
    <columnTest id="PEER-SPD-150" version="1">
        <specimen>
            <name>Xiao and Martirossyan 1998, HC4-8L16-T6-0.2P</name>
            <type>Rectangular</type>
            <comments/>
            <reference> 
Xiao, Yan; and Martirossyan, Armen, "Seismic Performance of High-Strength Concrete Columns," Journal of Structural Engineering, March, 1998, pp. 241-251.</reference>
        </specimen>
        <adminInfo>
            <!-- Generated from audit trail records in the database -->
            <submissionDate> </submissionDate>
            <!-- Person who created/last updated this record -->
            <submitter> </submitter>
            <revisionDate> </revisionDate>
            <reviser> </reviser>
            <!-- Original data owner and any restrictions on use -->
            <copyright> </copyright>
        </adminInfo>
        <materialProperties>
            <concreteStrength units="MPa">86</concreteStrength>
            <transverseSteel>
                <yieldStress units="MPa">449</yieldStress>
                <strength units="MPa">0</strength>
                <grade/>
            </transverseSteel>
            <longitudinalSteel>
                <grade/>
                <corner>
                    <yieldStress units="MPa">510</yieldStress>
                    <strength units="MPa">0</strength>
                </corner>
                <intermediate>
                    <yieldStress units="MPa">510</yieldStress>
                    <strength units="MPa">0</strength>
                </intermediate>
            </longitudinalSteel>
        </materialProperties>
        <geometry>
            <width units="mm">254</width>
            <depth units="mm">254</depth>
            <lInflection units="mm">508</lInflection>
            <lMeasured units="mm">508</lMeasured>
            <lSplice units="mm">0</lSplice>
            <lBeam units="mm">0</lBeam>
            <configuration>Double Cantilever</configuration>
        </geometry>
        <loading>
            <axialLoad units="kN">1,068</axialLoad>
            <PDCode>Shear provided</PDCode>
            <lTop>0</lTop>
            <lBottom>0</lBottom>
        </loading>
        <longitudinalReinforcement>
            <diameter units="mm">15.9</diameter>
            <diameterIntermediate units="mm">15.9</diameterIntermediate>
            <numberOfBars>8</numberOfBars>
            <perpendicularToLoad>
                <clearCover units="mm">13</clearCover>
                <numberIntermediateBars>1</numberIntermediateBars>
            </perpendicularToLoad>
            <parallelToLoad>
                <clearCover units="mm">13</clearCover>
                <numberIntermediateBars>1</numberIntermediateBars>
            </parallelToLoad>
            <reinforcementRatio>0.0246</reinforcementRatio>
        </longitudinalReinforcement>
        <transverseReinforcement>
            <type>RJ: Rectangular ties with J-hooks</type>
            <numberShearLegs>3</numberShearLegs>
            <closeSpacing>
                <barDiameter units="mm">6.4</barDiameter>
                <numberHoopSets>9</numberHoopSets>
                <hoopSpacing units="mm">51</hoopSpacing>
            </closeSpacing>
            <!-- If uniform, this section will be missing -->
            <wideSpacing>
                <barDiameter units="mm">0</barDiameter>
                <numberHoopSets>0</numberHoopSets>
                <hoopSpacing units="mm">0</hoopSpacing>
            </wideSpacing>
            <volTransReinfRatio>0.016</volTransReinfRatio>
        </transverseReinforcement>
        <failureType>Flexure-Shear</failureType>
        <damage>
            <crushing units="mm">0</crushing>
            <spalling units="mm">0</spalling>
            <buckling units="mm">0</buckling>
            <longBarFracture units="mm">22</longBarFracture>
            <spiralFracture units="mm">22</spiralFracture>
            <lossAxial units="mm">0</lossAxial>
        </damage>
        <links>
            <link type="data" description="Force Displacement Data">http://depts.washington.edu/columdat/rectcol/txfiles/x816620.txt</link>
        </links>
    </columnTest>
</columnTests>

File: Data/Hysteresis/xml/151.xml
<columnTests>
    <columnTest id="PEER-SPD-151" version="1">
        <specimen>
            <name>Sugano 1996, UC10H</name>
            <type>Rectangular</type>
            <comments>cover scaled from sketch</comments>
            <reference> 
Sugano, Shunsuke, "Seismic Behavior of Reinforced Concrete Columns Which used Ultra-High-Strength Concrete," Paper No. 1383, Eleventh World Conference on Earthquake Engineering, 1996.</reference>
        </specimen>
        <adminInfo>
            <!-- Generated from audit trail records in the database -->
            <submissionDate> </submissionDate>
            <!-- Person who created/last updated this record -->
            <submitter> </submitter>
            <revisionDate> </revisionDate>
            <reviser> </reviser>
            <!-- Original data owner and any restrictions on use -->
            <copyright> </copyright>
        </adminInfo>
        <materialProperties>
            <concreteStrength units="MPa">118</concreteStrength>
            <transverseSteel>
                <yieldStress units="MPa">1,415</yieldStress>
                <strength units="MPa">1,476</strength>
                <grade/>
            </transverseSteel>
            <longitudinalSteel>
                <grade/>
                <corner>
                    <yieldStress units="MPa">393</yieldStress>
                    <strength units="MPa">543</strength>
                </corner>
                <intermediate>
                    <yieldStress units="MPa">393</yieldStress>
                    <strength units="MPa">543</strength>
                </intermediate>
            </longitudinalSteel>
        </materialProperties>
        <geometry>
            <width units="mm">225</width>
            <depth units="mm">225</depth>
            <lInflection units="mm">450</lInflection>
            <lMeasured units="mm">450</lMeasured>
            <lSplice units="mm">0</lSplice>
            <lBeam units="mm">0</lBeam>
            <configuration>Double Cantilever</configuration>
        </geometry>
        <loading>
            <axialLoad units="kN">3,579</axialLoad>
            <PDCode>Shear provided</PDCode>
            <lTop>0</lTop>
            <lBottom>0</lBottom>
        </loading>
        <longitudinalReinforcement>
            <diameter units="mm">10</diameter>
            <diameterIntermediate units="mm">10</diameterIntermediate>
            <numberOfBars>12</numberOfBars>
            <perpendicularToLoad>
                <clearCover units="mm">11.2</clearCover>
                <numberIntermediateBars>2</numberIntermediateBars>
            </perpendicularToLoad>
            <parallelToLoad>
                <clearCover units="mm">11.2</clearCover>
                <numberIntermediateBars>2</numberIntermediateBars>
            </parallelToLoad>
            <reinforcementRatio>0.0186</reinforcementRatio>
        </longitudinalReinforcement>
        <transverseReinforcement>
            <type>RI: Rectangular and interlocking ties</type>
            <numberShearLegs>4</numberShearLegs>
            <closeSpacing>
                <barDiameter units="mm">5.1</barDiameter>
                <numberHoopSets>11</numberHoopSets>
                <hoopSpacing units="mm">45</hoopSpacing>
            </closeSpacing>
            <!-- If uniform, this section will be missing -->
            <wideSpacing>
                <barDiameter units="mm">0</barDiameter>
                <numberHoopSets>0</numberHoopSets>
                <hoopSpacing units="mm">0</hoopSpacing>
            </wideSpacing>
            <volTransReinfRatio>0</volTransReinfRatio>
        </transverseReinforcement>
        <failureType>Flexure</failureType>
        <damage>
            <crushing units="mm">0.6</crushing>
            <spalling units="mm">0</spalling>
            <buckling units="mm">0</buckling>
            <longBarFracture units="mm">0</longBarFracture>
            <spiralFracture units="mm">0</spiralFracture>
            <lossAxial units="mm">0</lossAxial>
        </damage>
        <links>
            <link type="data" description="Force Displacement Data">http://depts.washington.edu/columdat/rectcol/txfiles/suguc10h.txt</link>
        </links>
    </columnTest>
</columnTests>

File: Data/Hysteresis/xml/152.xml
<columnTests>
    <columnTest id="PEER-SPD-152" version="1">
        <specimen>
            <name>Sugano 1996, UC15H</name>
            <type>Rectangular</type>
            <comments>cover scaled from sketch</comments>
            <reference> 
Sugano, Shunsuke, "Seismic Behavior of Reinforced Concrete Columns Which used Ultra-High-Strength Concrete," Paper No. 1383, Eleventh World Conference on Earthquake Engineering, 1996.</reference>
        </specimen>
        <adminInfo>
            <!-- Generated from audit trail records in the database -->
            <submissionDate> </submissionDate>
            <!-- Person who created/last updated this record -->
            <submitter> </submitter>
            <revisionDate> </revisionDate>
            <reviser> </reviser>
            <!-- Original data owner and any restrictions on use -->
            <copyright> </copyright>
        </adminInfo>
        <materialProperties>
            <concreteStrength units="MPa">118</concreteStrength>
            <transverseSteel>
                <yieldStress units="MPa">1,424</yieldStress>
                <strength units="MPa">1,515</strength>
                <grade/>
            </transverseSteel>
            <longitudinalSteel>
                <grade/>
                <corner>
                    <yieldStress units="MPa">393</yieldStress>
                    <strength units="MPa">543</strength>
                </corner>
                <intermediate>
                    <yieldStress units="MPa">393</yieldStress>
                    <strength units="MPa">543</strength>
                </intermediate>
            </longitudinalSteel>
        </materialProperties>
        <geometry>
            <width units="mm">225</width>
            <depth units="mm">225</depth>
            <lInflection units="mm">450</lInflection>
            <lMeasured units="mm">450</lMeasured>
            <lSplice units="mm">0</lSplice>
            <lBeam units="mm">0</lBeam>
            <configuration>Double Cantilever</configuration>
        </geometry>
        <loading>
            <axialLoad units="kN">3,579</axialLoad>
            <PDCode>Shear provided</PDCode>
            <lTop>0</lTop>
            <lBottom>0</lBottom>
        </loading>
        <longitudinalReinforcement>
            <diameter units="mm">10</diameter>
            <diameterIntermediate units="mm">10</diameterIntermediate>
            <numberOfBars>12</numberOfBars>
            <perpendicularToLoad>
                <clearCover units="mm">11.2</clearCover>
                <numberIntermediateBars>2</numberIntermediateBars>
            </perpendicularToLoad>
            <parallelToLoad>
                <clearCover units="mm">11.2</clearCover>
                <numberIntermediateBars>2</numberIntermediateBars>
            </parallelToLoad>
            <reinforcementRatio>0.0186</reinforcementRatio>
        </longitudinalReinforcement>
        <transverseReinforcement>
            <type>RI: Rectangular and interlocking ties</type>
            <numberShearLegs>4</numberShearLegs>
            <closeSpacing>
                <barDiameter units="mm">6.4</barDiameter>
                <numberHoopSets>11</numberHoopSets>
                <hoopSpacing units="mm">45</hoopSpacing>
            </closeSpacing>
            <!-- If uniform, this section will be missing -->
            <wideSpacing>
                <barDiameter units="mm">0</barDiameter>
                <numberHoopSets>0</numberHoopSets>
                <hoopSpacing units="mm">0</hoopSpacing>
            </wideSpacing>
            <volTransReinfRatio>0</volTransReinfRatio>
        </transverseReinforcement>
        <failureType>Flexure</failureType>
        <damage>
            <crushing units="mm">0.7</crushing>
            <spalling units="mm">0</spalling>
            <buckling units="mm">0</buckling>
            <longBarFracture units="mm">0</longBarFracture>
            <spiralFracture units="mm">0</spiralFracture>
            <lossAxial units="mm">0</lossAxial>
        </damage>
        <links>
            <link type="data" description="Force Displacement Data">http://depts.washington.edu/columdat/rectcol/txfiles/suguc15h.txt</link>
        </links>
    </columnTest>
</columnTests>
