Repository: samfang802/phyrc-net

# Physics-Guided Damage Image Generation for RC Bridge Columns

Generates image sequences of damage on reinforced-concrete (RC) bridge columns under cyclic loading. The input is the loading history (hysteresis loop and drift); the output is one damage image per loading peak.

Built with PyTorch and PyTorch Lightning. Most design notes in [`docs/`](docs/README.md) are written in Traditional Chinese.

## Pipeline

| Stage | What it does | Entry point | Notes |
|---|---|---|---|
| 1. Damage state | Encodes the hysteresis history into a per-frame damage state (`z` + damage scalars + loading sign) | `train_damage_encoder.py` (older GRU: `train_hysteresis.py`) | [DAMAGE_STATE_ENCODER.md](docs/DAMA

File: Data/Hysteresis/xml/153.xml
<columnTests>
    <columnTest id="PEER-SPD-153" version="1">
        <specimen>
            <name>Sugano 1996, UC20H</name>
            <type>Rectangular</type>
            <comments>cover scaled from sketch</comments>
            <reference> 
Sugano, Shunsuke, "Seismic Behavior of Reinforced Concrete Columns Which used Ultra-High-Strength Concrete," Paper No. 1383, Eleventh World Conference on Earthquake Engineering, 1996.</reference>
        </specimen>
        <adminInfo>
            <!-- Generated from audit trail records in the database -->
            <submissionDate> </submissionDate>
            <!-- Person who created/last updated this record -->
            <submitter> </submitter>
            <revisionDate> </revisionDate>
            <reviser> </reviser>
            <!-- Original data owner and any restrictions on use -->
            <copyright> </copyright>
        </adminInfo>
        <materialProperties>
            <concreteStrength units="MPa">118</concreteStrength>
            <transverseSteel>
                <yieldStress units="MPa">1,424</yieldStress>
                <strength units="MPa">1,515</strength>
                <grade/>
            </transverseSteel>
            <longitudinalSteel>
                <grade/>
                <corner>
                    <yieldStress units="MPa">393</yieldStress>
                    <strength units="MPa">543</strength>
                </corner>
                <intermediate>
                    <yieldStress units="MPa">393</yieldStress>
                    <strength units="MPa">543</strength>
                </intermediate>
            </longitudinalSteel>
        </materialProperties>
        <geometry>
            <width units="mm">225</width>
            <depth units="mm">225</depth>
            <lInflection units="mm">450</lInflection>
            <lMeasured units="mm">450</lMeasured>
            <lSplice units="mm">0</lSplice>
            <lBeam units="mm">0</lBeam>
            <configuration>Double Cantilever</configuration>
        </geometry>
        <loading>
            <axialLoad units="kN">3,579</axialLoad>
            <PDCode>Shear provided</PDCode>
            <lTop>0</lTop>
            <lBottom>0</lBottom>
        </loading>
        <longitudinalReinforcement>
            <diameter units="mm">10</diameter>
            <diameterIntermediate units="mm">10</diameterIntermediate>
            <numberOfBars>12</numberOfBars>
            <perpendicularToLoad>
                <clearCover units="mm">11.2</clearCover>
                <numberIntermediateBars>2</numberIntermediateBars>
            </perpendicularToLoad>
            <parallelToLoad>
                <clearCover units="mm">11.2</clearCover>
                <numberIntermediateBars>2</numberIntermediateBars>
            </parallelToLoad>
            <reinforcementRatio>0.0186</reinforcementRatio>
        </longitudinalReinforcement>
        <transverseReinforcement>
            <type>RI: Rectangular and interlocking ties</type>
            <numberShearLegs>4</numberShearLegs>
            <closeSpacing>
                <barDiameter units="mm">6.4</barDiameter>
                <numberHoopSets>13</numberHoopSets>
                <hoopSpacing units="mm">35</hoopSpacing>
            </closeSpacing>
            <!-- If uniform, this section will be missing -->
            <wideSpacing>
                <barDiameter units="mm">0</barDiameter>
                <numberHoopSets>0</numberHoopSets>
                <hoopSpacing units="mm">0</hoopSpacing>
            </wideSpacing>
            <volTransReinfRatio>0</volTransReinfRatio>
        </transverseReinforcement>
        <failureType>Flexure</failureType>
        <damage>
            <crushing units="mm">0.8</crushing>
            <spalling units="mm">0</spalling>
            <buckling units="mm">0</buckling>
            <longBarFracture units="mm">0</longBarFracture>
            <spiralFracture units="mm">20.7</spiralFracture>
            <lossAxial units="mm">0</lossAxial>
        </damage>
        <links>
            <link type="data" description="Force Displacement Data">http://depts.washington.edu/columdat/rectcol/txfiles/suguc20h.txt</link>
        </links>
    </columnTest>
</columnTests>

File: Data/Hysteresis/xml/154.xml
<columnTests>
    <columnTest id="PEER-SPD-154" version="1">
        <specimen>
            <name>Sugano 1996, UC15L</name>
            <type>Rectangular</type>
            <comments>cover scaled from sketch</comments>
            <reference> 
Sugano, Shunsuke, "Seismic Behavior of Reinforced Concrete Columns Which used Ultra-High-Strength Concrete," Paper No. 1383, Eleventh World Conference on Earthquake Engineering, 1996.</reference>
        </specimen>
        <adminInfo>
            <!-- Generated from audit trail records in the database -->
            <submissionDate> </submissionDate>
            <!-- Person who created/last updated this record -->
            <submitter> </submitter>
            <revisionDate> </revisionDate>
            <reviser> </reviser>
            <!-- Original data owner and any restrictions on use -->
            <copyright> </copyright>
        </adminInfo>
        <materialProperties>
            <concreteStrength units="MPa">118</concreteStrength>
            <transverseSteel>
                <yieldStress units="MPa">1,424</yieldStress>
                <strength units="MPa">1,515</strength>
                <grade/>
            </transverseSteel>
            <longitudinalSteel>
                <grade/>
                <corner>
                    <yieldStress units="MPa">393</yieldStress>
                    <strength units="MPa">543</strength>
                </corner>
                <intermediate>
                    <yieldStress units="MPa">393</yieldStress>
                    <strength units="MPa">543</strength>
                </intermediate>
            </longitudinalSteel>
        </materialProperties>
        <geometry>
            <width units="mm">225</width>
            <depth units="mm">225</depth>
            <lInflection units="mm">450</lInflection>
            <lMeasured units="mm">450</lMeasured>
            <lSplice units="mm">0</lSplice>
            <lBeam units="mm">0</lBeam>
            <configuration>Double Cantilever</configuration>
        </geometry>
        <loading>
            <axialLoad units="kN">2,089</axialLoad>
            <PDCode>Shear provided</PDCode>
            <lTop>0</lTop>
            <lBottom>0</lBottom>
        </loading>
        <longitudinalReinforcement>
            <diameter units="mm">10</diameter>
            <diameterIntermediate units="mm">10</diameterIntermediate>
            <numberOfBars>12</numberOfBars>
            <perpendicularToLoad>
                <clearCover units="mm">11.2</clearCover>
                <numberIntermediateBars>2</numberIntermediateBars>
            </perpendicularToLoad>
            <parallelToLoad>
                <clearCover units="mm">11.2</clearCover>
                <numberIntermediateBars>2</numberIntermediateBars>
            </parallelToLoad>
            <reinforcementRatio>0.0186</reinforcementRatio>
        </longitudinalReinforcement>
        <transverseReinforcement>
            <type>RI: Rectangular and interlocking ties</type>
            <numberShearLegs>4</numberShearLegs>
            <closeSpacing>
                <barDiameter units="mm">6.4</barDiameter>
                <numberHoopSets>11</numberHoopSets>
                <hoopSpacing units="mm">45</hoopSpacing>
            </closeSpacing>
            <!-- If uniform, this section will be missing -->
            <wideSpacing>
                <barDiameter units="mm">0</barDiameter>
                <numberHoopSets>0</numberHoopSets>
                <hoopSpacing units="mm">0</hoopSpacing>
            </wideSpacing>
            <volTransReinfRatio>0</volTransReinfRatio>
        </transverseReinforcement>
        <failureType>Flexure</failureType>
        <damage>
            <crushing units="mm">1.3</crushing>
            <spalling units="mm">0</spalling>
            <buckling units="mm">0</buckling>
            <longBarFracture units="mm">0</longBarFracture>
            <spiralFracture units="mm">0</spiralFracture>
            <lossAxial units="mm">0</lossAxial>
        </damage>
        <links>
            <link type="data" description="Force Displacement Data">http://depts.washington.edu/columdat/rectcol/txfiles/suguc15l.txt</link>
        </links>
    </columnTest>
</columnTests>

File: Data/Hysteresis/xml/155.xml
<columnTests>
    <columnTest id="PEER-SPD-155" version="1">
        <specimen>
            <name>Sugano 1996, UC20L</name>
            <type>Rectangular</type>
            <comments>cover scaled from sketch</comments>
            <reference> 
Sugano, Shunsuke, "Seismic Behavior of Reinforced Concrete Columns Which used Ultra-High-Strength Concrete," Paper No. 1383, Eleventh World Conference on Earthquake Engineering, 1996.</reference>
        </specimen>
        <adminInfo>
            <!-- Generated from audit trail records in the database -->
            <submissionDate> </submissionDate>
            <!-- Person who created/last updated this record -->
            <submitter> </submitter>
            <revisionDate> </revisionDate>
            <reviser> </reviser>
            <!-- Original data owner and any restrictions on use -->
            <copyright> </copyright>
        </adminInfo>
        <materialProperties>
            <concreteStrength units="MPa">118</concreteStrength>
            <transverseSteel>
                <yieldStress units="MPa">1,424</yieldStress>
                <strength units="MPa">1,515</strength>
                <grade/>
            </transverseSteel>
            <longitudinalSteel>
                <grade/>
                <corner>
                    <yieldStress units="MPa">393</yieldStress>
                    <strength units="MPa">543</strength>
                </corner>
                <intermediate>
                    <yieldStress units="MPa">393</yieldStress>
                    <strength units="MPa">543</strength>
                </intermediate>
            </longitudinalSteel>
        </materialProperties>
        <geometry>
            <width units="mm">225</width>
            <depth units="mm">225</depth>
            <lInflection units="mm">450</lInflection>
            <lMeasured units="mm">450</lMeasured>
            <lSplice units="mm">0</lSplice>
            <lBeam units="mm">0</lBeam>
            <configuration>Double Cantilever</configuration>
        </geometry>
        <loading>
            <axialLoad units="kN">2,089</axialLoad>
            <PDCode>Shear provided</PDCode>
            <lTop>0</lTop>
            <lBottom>0</lBottom>
        </loading>
        <longitudinalReinforcement>
            <diameter units="mm">10</diameter>
            <diameterIntermediate units="mm">10</diameterIntermediate>
            <numberOfBars>12</numberOfBars>
            <perpendicularToLoad>
                <clearCover units="mm">11.2</clearCover>
                <numberIntermediateBars>2</numberIntermediateBars>
            </perpendicularToLoad>
            <parallelToLoad>
                <clearCover units="mm">11.2</clearCover>
                <numberIntermediateBars>2</numberIntermediateBars>
            </parallelToLoad>
            <reinforcementRatio>0.0186</reinforcementRatio>
        </longitudinalReinforcement>
        <transverseReinforcement>
            <type>RI: Rectangular and interlocking ties</type>
            <numberShearLegs>4</numberShearLegs>
            <closeSpacing>
                <barDiameter units="mm">6.4</barDiameter>
                <numberHoopSets>13</numberHoopSets>
                <hoopSpacing units="mm">35</hoopSpacing>
            </closeSpacing>
            <!-- If uniform, this section will be missing -->
            <wideSpacing>
                <barDiameter units="mm">0</barDiameter>
                <numberHoopSets>0</numberHoopSets>
                <hoopSpacing units="mm">0</hoopSpacing>
            </wideSpacing>
            <volTransReinfRatio>0</volTransReinfRatio>
        </transverseReinforcement>
        <failureType>Flexure</failureType>
        <damage>
            <crushing units="mm">1.4</crushing>
            <spalling units="mm">0</spalling>
            <buckling units="mm">0</buckling>
            <longBarFracture units="mm">0</longBarFracture>
            <spiralFracture units="mm">0</spiralFracture>
            <lossAxial units="mm">0</lossAxial>
        </damage>
        <links>
            <link type="data" description="Force Displacement Data">http://depts.washington.edu/columdat/rectcol/txfiles/suguc20l.txt</link>
        </links>
    </columnTest>
</columnTests>

File: Data/Hysteresis/xml/156.xml
<columnTests>
    <columnTest id="PEER-SPD-156" version="1">
        <specimen>
            <name>Nosho et al. 1996, No. 1</name>
            <type>Rectangular</type>
            <comments/>
            <reference> 
Nosho, Kirk; Stanton, John; and MacRae, Gregory; "Retrofit of Rectangular Reinforced Concrete Columns using Tonen Forca Tow Sheet Carbon Fiber Wrapping," Report No. SGEM 96-2, Department of Civil Engineering, University of Washington, Seattle, Washington,</reference>
        </specimen>
        <adminInfo>
            <!-- Generated from audit trail records in the database -->
            <submissionDate> </submissionDate>
            <!-- Person who created/last updated this record -->
            <submitter> </submitter>
            <revisionDate> </revisionDate>
            <reviser> </reviser>
            <!-- Original data owner and any restrictions on use -->
            <copyright> </copyright>
        </adminInfo>
        <materialProperties>
            <concreteStrength units="MPa">40.6</concreteStrength>
            <transverseSteel>
                <yieldStress units="MPa">351</yieldStress>
                <strength units="MPa">390</strength>
                <grade/>
            </transverseSteel>
            <longitudinalSteel>
                <grade>275</grade>
                <corner>
                    <yieldStress units="MPa">407</yieldStress>
                    <strength units="MPa">659</strength>
                </corner>
                <intermediate>
                    <yieldStress units="MPa">407</yieldStress>
                    <strength units="MPa">659</strength>
                </intermediate>
            </longitudinalSteel>
        </materialProperties>
        <geometry>
            <width units="mm">279.4</width>
            <depth units="mm">279.4</depth>
            <lInflection units="mm">2,134</lInflection>
            <lMeasured units="mm">2,134</lMeasured>
            <lSplice units="mm">0</lSplice>
            <lBeam units="mm">0</lBeam>
            <configuration>Cantilever</configuration>
        </geometry>
        <loading>
            <axialLoad units="kN">1,076</axialLoad>
            <PDCode>P Ram rotation decreases V</PDCode>
            <lTop>229</lTop>
            <lBottom>381</lBottom>
        </loading>
        <longitudinalReinforcement>
            <diameter units="mm">15.9</diameter>
            <diameterIntermediate units="mm">15.9</diameterIntermediate>
            <numberOfBars>4</numberOfBars>
            <perpendicularToLoad>
                <clearCover units="mm">25.4</clearCover>
                <numberIntermediateBars>0</numberIntermediateBars>
            </perpendicularToLoad>
            <parallelToLoad>
                <clearCover units="mm">25.4</clearCover>
                <numberIntermediateBars>0</numberIntermediateBars>
            </parallelToLoad>
            <reinforcementRatio>0.0101</reinforcementRatio>
        </longitudinalReinforcement>
        <transverseReinforcement>
            <type>R: Rectangular ties (around perimeter)</type>
            <numberShearLegs>2</numberShearLegs>
            <closeSpacing>
                <barDiameter units="mm">6.3</barDiameter>
                <numberHoopSets>11</numberHoopSets>
                <hoopSpacing units="mm">228.6</hoopSpacing>
            </closeSpacing>
            <!-- If uniform, this section will be missing -->
            <wideSpacing>
                <barDiameter units="mm">0</barDiameter>
                <numberHoopSets>0</numberHoopSets>
                <hoopSpacing units="mm">0</hoopSpacing>
            </wideSpacing>
            <volTransReinfRatio>0</volTransReinfRatio>
        </transverseReinforcement>
        <failureType>Flexure</failureType>
        <damage>
            <crushing units="mm">21.3</crushing>
            <spalling units="mm">37</spalling>
            <buckling units="mm">37.3</buckling>
            <longBarFracture units="mm">0</longBarFracture>
            <spiralFracture units="mm">0</spiralFracture>
            <lossAxial units="mm">0</lossAxial>
        </damage>
        <links>
            <link type="data" description="Force Displacement Data">http://depts.washington.edu/columdat/rectcol/txfiles/nosh96n1.txt</link>
        </links>
    </columnTest>
</columnTests>

File: Data/Hysteresis/xml/157.xml
<columnTests>
    <columnTest id="PEER-SPD-157" version="1">
        <specimen>
            <name>Bayrak and Sheikh 1996, ES-1HT</name>
            <type>Rectangular</type>
            <comments/>
            <reference> 
Bayrak, Oguzhan; Sheikh, Shamim, "Confinement Steel Requirements for High Strength Concrete Columns," Paper No. 463, Eleventh World Conference on Earthquake Engineering, 1996.</reference>
        </specimen>
        <adminInfo>
            <!-- Generated from audit trail records in the database -->
            <submissionDate> </submissionDate>
            <!-- Person who created/last updated this record -->
            <submitter> </submitter>
            <revisionDate> </revisionDate>
            <reviser> </reviser>
            <!-- Original data owner and any restrictions on use -->
            <copyright> </copyright>
        </adminInfo>
        <materialProperties>
            <concreteStrength units="MPa">72.1</concreteStrength>
            <transverseSteel>
                <yieldStress units="MPa">463</yieldStress>
                <strength units="MPa">648</strength>
                <grade/>
            </transverseSteel>
            <longitudinalSteel>
                <grade/>
                <corner>
                    <yieldStress units="MPa">454</yieldStress>
                    <strength units="MPa">700</strength>
                </corner>
                <intermediate>
                    <yieldStress units="MPa">454</yieldStress>
                    <strength units="MPa">700</strength>
                </intermediate>
            </longitudinalSteel>
        </materialProperties>
        <geometry>
            <width units="mm">305</width>
            <depth units="mm">305</depth>
            <lInflection units="mm">1,842</lInflection>
            <lMeasured units="mm">1,473</lMeasured>
            <lSplice units="mm">0</lSplice>
            <lBeam units="mm">0</lBeam>
            <configuration>Cantilever</configuration>
        </geometry>
        <loading>
            <axialLoad units="kN">3,354</axialLoad>
            <PDCode>P Ram rotation decreases V</PDCode>
            <lTop>0</lTop>
            <lBottom>1,208</lBottom>
        </loading>
        <longitudinalReinforcement>
            <diameter units="mm">19.5</diameter>
            <diameterIntermediate units="mm">19.5</diameterIntermediate>
            <numberOfBars>8</numberOfBars>
            <perpendicularToLoad>
                <clearCover units="mm">11.5</clearCover>
                <numberIntermediateBars>1</numberIntermediateBars>
            </perpendicularToLoad>
            <parallelToLoad>
                <clearCover units="mm">11.5</clearCover>
                <numberIntermediateBars>1</numberIntermediateBars>
            </parallelToLoad>
            <reinforcementRatio>0.0258</reinforcementRatio>
        </longitudinalReinforcement>
        <transverseReinforcement>
            <type>R: Rectangular ties (around perimeter)</type>
            <numberShearLegs>2</numberShearLegs>
            <closeSpacing>
                <barDiameter units="mm">16</barDiameter>
                <numberHoopSets>15</numberHoopSets>
                <hoopSpacing units="mm">95</hoopSpacing>
            </closeSpacing>
            <!-- If uniform, this section will be missing -->
            <wideSpacing>
                <barDiameter units="mm">0</barDiameter>
                <numberHoopSets>0</numberHoopSets>
                <hoopSpacing units="mm">0</hoopSpacing>
            </wideSpacing>
            <volTransReinfRatio>0.032</volTransReinfRatio>
        </transverseReinforcement>
        <failureType>Flexure</failureType>
        <damage>
            <crushing units="mm">7</crushing>
            <spalling units="mm">0</spalling>
            <buckling units="mm">37</buckling>
            <longBarFracture units="mm">0</longBarFracture>
            <spiralFracture units="mm">0</spiralFracture>
            <lossAxial units="mm">0</lossAxial>
        </damage>
        <links>
            <link type="data" description="Force Displacement Data">http://depts.washington.edu/columdat/rectcol/txfiles/shkes1ht.txt</link>
        </links>
    </columnTest>
</columnTests>

File: Data/Hysteresis/xml/158.xml
<columnTests>
    <columnTest id="PEER-SPD-158" version="1">
        <specimen>
            <name>Bayrak and Sheikh 1996, AS-2HT</name>
            <type>Rectangular</type>
            <comments/>
            <reference> 
Bayrak, Oguzhan; Sheikh, Shamim, "Confinement Steel Requirements for High Strength Concrete Columns," Paper No. 463, Eleventh World Conference on Earthquake Engineering, 1996.</reference>
        </specimen>
        <adminInfo>
            <!-- Generated from audit trail records in the database -->
            <submissionDate> </submissionDate>
            <!-- Person who created/last updated this record -->
            <submitter> </submitter>
            <revisionDate> </revisionDate>
            <reviser> </reviser>
            <!-- Original data owner and any restrictions on use -->
            <copyright> </copyright>
        </adminInfo>
        <materialProperties>
            <concreteStrength units="MPa">71.7</concreteStrength>
            <transverseSteel>
                <yieldStress units="MPa">542</yieldStress>
                <strength units="MPa">683</strength>
                <grade/>
            </transverseSteel>
            <longitudinalSteel>
                <grade/>
                <corner>
                    <yieldStress units="MPa">454</yieldStress>
                    <strength units="MPa">700</strength>
                </corner>
                <intermediate>
                    <yieldStress units="MPa">454</yieldStress>
                    <strength units="MPa">700</strength>
                </intermediate>
            </longitudinalSteel>
        </materialProperties>
        <geometry>
            <width units="mm">305</width>
            <depth units="mm">305</depth>
            <lInflection units="mm">1,842</lInflection>
            <lMeasured units="mm">1,473</lMeasured>
            <lSplice units="mm">0</lSplice>
            <lBeam units="mm">0</lBeam>
            <configuration>Cantilever</configuration>
        </geometry>
        <loading>
            <axialLoad units="kN">2,401</axialLoad>
            <PDCode>P Ram rotation decreases V</PDCode>
            <lTop>0</lTop>
            <lBottom>1,208</lBottom>
        </loading>
        <longitudinalReinforcement>
            <diameter units="mm">19.5</diameter>
            <diameterIntermediate units="mm">19.5</diameterIntermediate>
            <numberOfBars>8</numberOfBars>
            <perpendicularToLoad>
                <clearCover units="mm">14</clearCover>
                <numberIntermediateBars>1</numberIntermediateBars>
            </perpendicularToLoad>
            <parallelToLoad>
                <clearCover units="mm">14</clearCover>
                <numberIntermediateBars>1</numberIntermediateBars>
            </parallelToLoad>
            <reinforcementRatio>0.0258</reinforcementRatio>
        </longitudinalReinforcement>
        <transverseReinforcement>
            <type>RD: Rectangular and diagonal ties</type>
            <numberShearLegs>3.4</numberShearLegs>
            <closeSpacing>
                <barDiameter units="mm">11.3</barDiameter>
                <numberHoopSets>16</numberHoopSets>
                <hoopSpacing units="mm">90</hoopSpacing>
            </closeSpacing>
            <!-- If uniform, this section will be missing -->
            <wideSpacing>
                <barDiameter units="mm">0</barDiameter>
                <numberHoopSets>0</numberHoopSets>
                <hoopSpacing units="mm">0</hoopSpacing>
            </wideSpacing>
            <volTransReinfRatio>0.028</volTransReinfRatio>
        </transverseReinforcement>
        <failureType>Flexure</failureType>
        <damage>
            <crushing units="mm">9</crushing>
            <spalling units="mm">0</spalling>
            <buckling units="mm">73</buckling>
            <longBarFracture units="mm">0</longBarFracture>
            <spiralFracture units="mm">0</spiralFracture>
            <lossAxial units="mm">0</lossAxial>
        </damage>
        <links>
            <link type="data" description="Force Displacement Data">http://depts.washington.edu/columdat/rectcol/txfiles/shkas2ht.txt</link>
        </links>
    </columnTest>
</columnTests>

File: Data/Hysteresis/xml/159.xml
<columnTests>
    <columnTest id="PEER-SPD-159" version="1">
        <specimen>
            <name>Bayrak and Sheikh 1996, AS-3HT</name>
            <type>Rectangular</type>
            <comments/>
            <reference> 
Bayrak, Oguzhan; Sheikh, Shamim, "Confinement Steel Requirements for High Strength Concrete Columns," Paper No. 463, Eleventh World Conference on Earthquake Engineering, 1996.</reference>
        </specimen>
        <adminInfo>
            <!-- Generated from audit trail records in the database -->
            <submissionDate> </submissionDate>
            <!-- Person who created/last updated this record -->
            <submitter> </submitter>
            <revisionDate> </revisionDate>
            <reviser> </reviser>
            <!-- Original data owner and any restrictions on use -->
            <copyright> </copyright>
        </adminInfo>
        <materialProperties>
            <concreteStrength units="MPa">71.8</concreteStrength>
            <transverseSteel>
                <yieldStress units="MPa">542</yieldStress>
                <strength units="MPa">683</strength>
                <grade/>
            </transverseSteel>
            <longitudinalSteel>
                <grade/>
                <corner>
                    <yieldStress units="MPa">454</yieldStress>
                    <strength units="MPa">700</strength>
                </corner>
                <intermediate>
                    <yieldStress units="MPa">454</yieldStress>
                    <strength units="MPa">700</strength>
                </intermediate>
            </longitudinalSteel>
        </materialProperties>
        <geometry>
            <width units="mm">305</width>
            <depth units="mm">305</depth>
            <lInflection units="mm">1,842</lInflection>
            <lMeasured units="mm">1,473</lMeasured>
            <lSplice units="mm">0</lSplice>
            <lBeam units="mm">0</lBeam>
            <configuration>Cantilever</configuration>
        </geometry>
        <loading>
            <axialLoad units="kN">3,340</axialLoad>
            <PDCode>P Ram rotation decreases V</PDCode>
            <lTop>0</lTop>
            <lBottom>1,208</lBottom>
        </loading>
        <longitudinalReinforcement>
            <diameter units="mm">19.5</diameter>
            <diameterIntermediate units="mm">19.5</diameterIntermediate>
            <numberOfBars>8</numberOfBars>
            <perpendicularToLoad>
                <clearCover units="mm">14</clearCover>
                <numberIntermediateBars>1</numberIntermediateBars>
            </perpendicularToLoad>
            <parallelToLoad>
                <clearCover units="mm">14</clearCover>
                <numberIntermediateBars>1</numberIntermediateBars>
            </parallelToLoad>
            <reinforcementRatio>0.0258</reinforcementRatio>
        </longitudinalReinforcement>
        <transverseReinforcement>
            <type>RD: Rectangular and diagonal ties</type>
            <numberShearLegs>3.4</numberShearLegs>
            <closeSpacing>
                <barDiameter units="mm">11.3</barDiameter>
                <numberHoopSets>16</numberHoopSets>
                <hoopSpacing units="mm">90</hoopSpacing>
            </closeSpacing>
            <!-- If uniform, this section will be missing -->
            <wideSpacing>
                <barDiameter units="mm">0</barDiameter>
                <numberHoopSets>0</numberHoopSets>
                <hoopSpacing units="mm">0</hoopSpacing>
            </wideSpacing>
            <volTransReinfRatio>0.028</volTransReinfRatio>
        </transverseReinforcement>
        <failureType>Flexure</failureType>
        <damage>
            <crushing units="mm">7</crushing>
            <spalling units="mm">0</spalling>
            <buckling units="mm">48</buckling>
            <longBarFracture units="mm">0</longBarFracture>
            <spiralFracture units="mm">0</spiralFracture>
            <lossAxial units="mm">0</lossAxial>
        </damage>
        <links>
            <link type="data" description="Force Displacement Data">http://depts.washington.edu/columdat/rectcol/txfiles/shkas3ht.txt</link>
        </links>
    </columnTest>
</columnTests>

File: Data/Hysteresis/xml/160.xml
<columnTests>
    <columnTest id="PEER-SPD-160" version="1">
        <specimen>
            <name>Bayrak and Sheikh 1996, AS-4HT</name>
            <type>Rectangular</type>
            <comments/>
            <reference> 
Bayrak, Oguzhan; Sheikh, Shamim, "Confinement Steel Requirements for High Strength Concrete Columns," Paper No. 463, Eleventh World Conference on Earthquake Engineering, 1996.</reference>
        </specimen>
        <adminInfo>
            <!-- Generated from audit trail records in the database -->
            <submissionDate> </submissionDate>
            <!-- Person who created/last updated this record -->
            <submitter> </submitter>
            <revisionDate> </revisionDate>
            <reviser> </reviser>
            <!-- Original data owner and any restrictions on use -->
            <copyright> </copyright>
        </adminInfo>
        <materialProperties>
            <concreteStrength units="MPa">71.9</concreteStrength>
            <transverseSteel>
                <yieldStress units="MPa">463</yieldStress>
                <strength units="MPa">648</strength>
                <grade/>
            </transverseSteel>
            <longitudinalSteel>
                <grade/>
                <corner>
                    <yieldStress units="MPa">454</yieldStress>
                    <strength units="MPa">700</strength>
                </corner>
                <intermediate>
                    <yieldStress units="MPa">454</yieldStress>
                    <strength units="MPa">700</strength>
                </intermediate>
            </longitudinalSteel>
        </materialProperties>
        <geometry>
            <width units="mm">305</width>
            <depth units="mm">305</depth>
            <lInflection units="mm">1,842</lInflection>
            <lMeasured units="mm">1,473</lMeasured>
            <lSplice units="mm">0</lSplice>
            <lBeam units="mm">0</lBeam>
            <configuration>Cantilever</configuration>
        </geometry>
        <loading>
            <axialLoad units="kN">3,344</axialLoad>
            <PDCode>P Ram rotation decreases V</PDCode>
            <lTop>0</lTop>
            <lBottom>1,208</lBottom>
        </loading>
        <longitudinalReinforcement>
            <diameter units="mm">19.5</diameter>
            <diameterIntermediate units="mm">19.5</diameterIntermediate>
            <numberOfBars>8</numberOfBars>
            <perpendicularToLoad>
                <clearCover units="mm">11.5</clearCover>
                <numberIntermediateBars>1</numberIntermediateBars>
            </perpendicularToLoad>
            <parallelToLoad>
                <clearCover units="mm">11.5</clearCover>
                <numberIntermediateBars>1</numberIntermediateBars>
            </parallelToLoad>
            <reinforcementRatio>0.0258</reinforcementRatio>
        </longitudinalReinforcement>
        <transverseReinforcement>
            <type>RD: Rectangular and diagonal ties</type>
            <numberShearLegs>3.4</numberShearLegs>
            <closeSpacing>
                <barDiameter units="mm">16</barDiameter>
                <numberHoopSets>15</numberHoopSets>
                <hoopSpacing units="mm">100</hoopSpacing>
            </closeSpacing>
            <!-- If uniform, this section will be missing -->
            <wideSpacing>
                <barDiameter units="mm">0</barDiameter>
                <numberHoopSets>0</numberHoopSets>
                <hoopSpacing units="mm">0</hoopSpacing>
            </wideSpacing>
            <volTransReinfRatio>0.051</volTransReinfRatio>
        </transverseReinforcement>
        <failureType>Flexure</failureType>
        <damage>
            <crushing units="mm">9</crushing>
            <spalling units="mm">0</spalling>
            <buckling units="mm">60</buckling>
            <longBarFracture units="mm">0</longBarFracture>
            <spiralFracture units="mm">0</spiralFracture>
            <lossAxial units="mm">0</lossAxial>
        </damage>
        <links>
            <link type="data" description="Force Displacement Data">http://depts.washington.edu/columdat/rectcol/txfiles/shkas4ht.txt</link>
        </links>
    </columnTest>
</columnTests>

File: Data/Hysteresis/xml/161.xml
<columnTests>
    <columnTest id="PEER-SPD-161" version="1">
        <specimen>
            <name>Bayrak and Sheikh 1996, AS-5HT</name>
            <type>Rectangular</type>
            <comments>Twice as stiff as 6HT and 7HT</comments>
            <reference> 
Bayrak, Oguzhan; Sheikh, Shamim, "Confinement Steel Requirements for High Strength Concrete Columns," Paper No. 463, Eleventh World Conference on Earthquake Engineering, 1996.</reference>
        </specimen>
        <adminInfo>
            <!-- Generated from audit trail records in the database -->
            <submissionDate> </submissionDate>
            <!-- Person who created/last updated this record -->
            <submitter> </submitter>
            <revisionDate> </revisionDate>
            <reviser> </reviser>
            <!-- Original data owner and any restrictions on use -->
            <copyright> </copyright>
        </adminInfo>
        <materialProperties>
            <concreteStrength units="MPa">101.8</concreteStrength>
            <transverseSteel>
                <yieldStress units="MPa">463</yieldStress>
                <strength units="MPa">648</strength>
                <grade/>
            </transverseSteel>
            <longitudinalSteel>
                <grade/>
                <corner>
                    <yieldStress units="MPa">454</yieldStress>
                    <strength units="MPa">700</strength>
                </corner>
                <intermediate>
                    <yieldStress units="MPa">454</yieldStress>
                    <strength units="MPa">700</strength>
                </intermediate>
            </longitudinalSteel>
        </materialProperties>
        <geometry>
            <width units="mm">305</width>
            <depth units="mm">305</depth>
            <lInflection units="mm">1,842</lInflection>
            <lMeasured units="mm">1,473</lMeasured>
            <lSplice units="mm">0</lSplice>
            <lBeam units="mm">0</lBeam>
            <configuration>Cantilever</configuration>
        </geometry>
        <loading>
            <axialLoad units="kN">4,261</axialLoad>
            <PDCode>P Ram rotation decreases V</PDCode>
            <lTop>0</lTop>
            <lBottom>1,208</lBottom>
        </loading>
        <longitudinalReinforcement>
            <diameter units="mm">19.5</diameter>
            <diameterIntermediate units="mm">19.5</diameterIntermediate>
            <numberOfBars>8</numberOfBars>
            <perpendicularToLoad>
                <clearCover units="mm">11.5</clearCover>
                <numberIntermediateBars>1</numberIntermediateBars>
            </perpendicularToLoad>
            <parallelToLoad>
                <clearCover units="mm">11.5</clearCover>
                <numberIntermediateBars>1</numberIntermediateBars>
            </parallelToLoad>
            <reinforcementRatio>0.0258</reinforcementRatio>
        </longitudinalReinforcement>
        <transverseReinforcement>
            <type>RD: Rectangular and diagonal ties</type>
            <numberShearLegs>3.4</numberShearLegs>
            <closeSpacing>
                <barDiameter units="mm">16</barDiameter>
                <numberHoopSets>16</numberHoopSets>
                <hoopSpacing units="mm">90</hoopSpacing>
            </closeSpacing>
            <!-- If uniform, this section will be missing -->
            <wideSpacing>
                <barDiameter units="mm">0</barDiameter>
                <numberHoopSets>0</numberHoopSets>
                <hoopSpacing units="mm">0</hoopSpacing>
            </wideSpacing>
            <volTransReinfRatio>0.04</volTransReinfRatio>
        </transverseReinforcement>
        <failureType>Flexure</failureType>
        <damage>
            <crushing units="mm">5</crushing>
            <spalling units="mm">0</spalling>
            <buckling units="mm">32</buckling>
            <longBarFracture units="mm">0</longBarFracture>
            <spiralFracture units="mm">0</spiralFracture>
            <lossAxial units="mm">0</lossAxial>
        </damage>
        <links>
            <link type="data" description="Force Displacement Data">http://depts.washington.edu/columdat/rectcol/txfiles/shkas5ht.txt</link>
        </links>
    </columnTest>
</columnTests>

File: Data/Hysteresis/xml/162.xml
<columnTests>
    <columnTest id="PEER-SPD-162" version="1">
        <specimen>
            <name>Bayrak and Sheikh 1996, AS-6HT</name>
            <type>Rectangular</type>
            <comments/>
            <reference> 
Bayrak, Oguzhan; Sheikh, Shamim, "Confinement Steel Requirements for High Strength Concrete Columns," Paper No. 463, Eleventh World Conference on Earthquake Engineering, 1996.</reference>
        </specimen>
        <adminInfo>
            <!-- Generated from audit trail records in the database -->
            <submissionDate> </submissionDate>
            <!-- Person who created/last updated this record -->
            <submitter> </submitter>
            <revisionDate> </revisionDate>
            <reviser> </reviser>
            <!-- Original data owner and any restrictions on use -->
            <copyright> </copyright>
        </adminInfo>
        <materialProperties>
            <concreteStrength units="MPa">101.9</concreteStrength>
            <transverseSteel>
                <yieldStress units="MPa">463</yieldStress>
                <strength units="MPa">648</strength>
                <grade/>
            </transverseSteel>
            <longitudinalSteel>
                <grade/>
                <corner>
                    <yieldStress units="MPa">454</yieldStress>
                    <strength units="MPa">700</strength>
                </corner>
                <intermediate>
                    <yieldStress units="MPa">454</yieldStress>
                    <strength units="MPa">700</strength>
                </intermediate>
            </longitudinalSteel>
        </materialProperties>
        <geometry>
            <width units="mm">305</width>
            <depth units="mm">305</depth>
            <lInflection units="mm">1,842</lInflection>
            <lMeasured units="mm">1,473</lMeasured>
            <lSplice units="mm">0</lSplice>
            <lBeam units="mm">0</lBeam>
            <configuration>Cantilever</configuration>
        </geometry>
        <loading>
            <axialLoad units="kN">4,360</axialLoad>
            <PDCode>P Ram rotation decreases V</PDCode>
            <lTop>0</lTop>
            <lBottom>1,208</lBottom>
        </loading>
        <longitudinalReinforcement>
            <diameter units="mm">19.5</diameter>
            <diameterIntermediate units="mm">19.5</diameterIntermediate>
            <numberOfBars>8</numberOfBars>
            <perpendicularToLoad>
                <clearCover units="mm">11.5</clearCover>
                <numberIntermediateBars>1</numberIntermediateBars>
            </perpendicularToLoad>
            <parallelToLoad>
                <clearCover units="mm">11.5</clearCover>
                <numberIntermediateBars>1</numberIntermediateBars>
            </parallelToLoad>
            <reinforcementRatio>0.0258</reinforcementRatio>
        </longitudinalReinforcement>
        <transverseReinforcement>
            <type>RD: Rectangular and diagonal ties</type>
            <numberShearLegs>3.4</numberShearLegs>
            <closeSpacing>
                <barDiameter units="mm">16</barDiameter>
                <numberHoopSets>19</numberHoopSets>
                <hoopSpacing units="mm">76</hoopSpacing>
            </closeSpacing>
            <!-- If uniform, this section will be missing -->
            <wideSpacing>
                <barDiameter units="mm">0</barDiameter>
                <numberHoopSets>0</numberHoopSets>
                <hoopSpacing units="mm">0</hoopSpacing>
            </wideSpacing>
            <volTransReinfRatio>0.067</volTransReinfRatio>
        </transverseReinforcement>
        <failureType>Flexure</failureType>
        <damage>
            <crushing units="mm">8</crushing>
            <spalling units="mm">0</spalling>
            <buckling units="mm">56</buckling>
            <longBarFracture units="mm">0</longBarFracture>
            <spiralFracture units="mm">0</spiralFracture>
            <lossAxial units="mm">0</lossAxial>
        </damage>
        <links>
            <link type="data" description="Force Displacement Data">http://depts.washington.edu/columdat/rectcol/txfiles/shkas6ht.txt</link>
        </links>
    </columnTest>
</columnTests>
