Repository: samfang802/phyrc-net

# Physics-Guided Damage Image Generation for RC Bridge Columns

Generates image sequences of damage on reinforced-concrete (RC) bridge columns under cyclic loading. The input is the loading history (hysteresis loop and drift); the output is one damage image per loading peak.

Built with PyTorch and PyTorch Lightning. Most design notes in [`docs/`](docs/README.md) are written in Traditional Chinese.

## Pipeline

| Stage | What it does | Entry point | Notes |
|---|---|---|---|
| 1. Damage state | Encodes the hysteresis history into a per-frame damage state (`z` + damage scalars + loading sign) | `train_damage_encoder.py` (older GRU: `train_hysteresis.py`) | [DAMAGE_STATE_ENCODER.md](docs/DAMA

File: Data/Hysteresis/xml/163.xml
<columnTests>
    <columnTest id="PEER-SPD-163" version="1">
        <specimen>
            <name>Bayrak and Sheikh 1996, AS-7HT</name>
            <type>Rectangular</type>
            <comments/>
            <reference> 
Bayrak, Oguzhan; Sheikh, Shamim, "Confinement Steel Requirements for High Strength Concrete Columns," Paper No. 463, Eleventh World Conference on Earthquake Engineering, 1996.</reference>
        </specimen>
        <adminInfo>
            <!-- Generated from audit trail records in the database -->
            <submissionDate> </submissionDate>
            <!-- Person who created/last updated this record -->
            <submitter> </submitter>
            <revisionDate> </revisionDate>
            <reviser> </reviser>
            <!-- Original data owner and any restrictions on use -->
            <copyright> </copyright>
        </adminInfo>
        <materialProperties>
            <concreteStrength units="MPa">102</concreteStrength>
            <transverseSteel>
                <yieldStress units="MPa">542</yieldStress>
                <strength units="MPa">683</strength>
                <grade/>
            </transverseSteel>
            <longitudinalSteel>
                <grade/>
                <corner>
                    <yieldStress units="MPa">454</yieldStress>
                    <strength units="MPa">700</strength>
                </corner>
                <intermediate>
                    <yieldStress units="MPa">454</yieldStress>
                    <strength units="MPa">700</strength>
                </intermediate>
            </longitudinalSteel>
        </materialProperties>
        <geometry>
            <width units="mm">305</width>
            <depth units="mm">305</depth>
            <lInflection units="mm">1,842</lInflection>
            <lMeasured units="mm">1,473</lMeasured>
            <lSplice units="mm">0</lSplice>
            <lBeam units="mm">0</lBeam>
            <configuration>Cantilever</configuration>
        </geometry>
        <loading>
            <axialLoad units="kN">4,270</axialLoad>
            <PDCode>P Ram rotation decreases V</PDCode>
            <lTop>0</lTop>
            <lBottom>1,208</lBottom>
        </loading>
        <longitudinalReinforcement>
            <diameter units="mm">19.5</diameter>
            <diameterIntermediate units="mm">19.5</diameterIntermediate>
            <numberOfBars>8</numberOfBars>
            <perpendicularToLoad>
                <clearCover units="mm">14</clearCover>
                <numberIntermediateBars>1</numberIntermediateBars>
            </perpendicularToLoad>
            <parallelToLoad>
                <clearCover units="mm">14</clearCover>
                <numberIntermediateBars>1</numberIntermediateBars>
            </parallelToLoad>
            <reinforcementRatio>0.0258</reinforcementRatio>
        </longitudinalReinforcement>
        <transverseReinforcement>
            <type>RD: Rectangular and diagonal ties</type>
            <numberShearLegs>3.4</numberShearLegs>
            <closeSpacing>
                <barDiameter units="mm">11.3</barDiameter>
                <numberHoopSets>16</numberHoopSets>
                <hoopSpacing units="mm">94</hoopSpacing>
            </closeSpacing>
            <!-- If uniform, this section will be missing -->
            <wideSpacing>
                <barDiameter units="mm">0</barDiameter>
                <numberHoopSets>0</numberHoopSets>
                <hoopSpacing units="mm">0</hoopSpacing>
            </wideSpacing>
            <volTransReinfRatio>0.027</volTransReinfRatio>
        </transverseReinforcement>
        <failureType>Flexure</failureType>
        <damage>
            <crushing units="mm">4</crushing>
            <spalling units="mm">0</spalling>
            <buckling units="mm">23</buckling>
            <longBarFracture units="mm">0</longBarFracture>
            <spiralFracture units="mm">0</spiralFracture>
            <lossAxial units="mm">0</lossAxial>
        </damage>
        <links>
            <link type="data" description="Force Displacement Data">http://depts.washington.edu/columdat/rectcol/txfiles/shkas7ht.txt</link>
        </links>
    </columnTest>
</columnTests>

File: Data/Hysteresis/xml/164.xml
<columnTests>
    <columnTest id="PEER-SPD-164" version="1">
        <specimen>
            <name>Bayrak and Sheikh 1996, ES-8HT</name>
            <type>Rectangular</type>
            <comments/>
            <reference> 
Bayrak, Oguzhan; Sheikh, Shamim, "Confinement Steel Requirements for High Strength Concrete Columns," Paper No. 463, Eleventh World Conference on Earthquake Engineering, 1996.</reference>
        </specimen>
        <adminInfo>
            <!-- Generated from audit trail records in the database -->
            <submissionDate> </submissionDate>
            <!-- Person who created/last updated this record -->
            <submitter> </submitter>
            <revisionDate> </revisionDate>
            <reviser> </reviser>
            <!-- Original data owner and any restrictions on use -->
            <copyright> </copyright>
        </adminInfo>
        <materialProperties>
            <concreteStrength units="MPa">102.2</concreteStrength>
            <transverseSteel>
                <yieldStress units="MPa">463</yieldStress>
                <strength units="MPa">648</strength>
                <grade/>
            </transverseSteel>
            <longitudinalSteel>
                <grade/>
                <corner>
                    <yieldStress units="MPa">454</yieldStress>
                    <strength units="MPa">700</strength>
                </corner>
                <intermediate>
                    <yieldStress units="MPa">454</yieldStress>
                    <strength units="MPa">700</strength>
                </intermediate>
            </longitudinalSteel>
        </materialProperties>
        <geometry>
            <width units="mm">305</width>
            <depth units="mm">305</depth>
            <lInflection units="mm">1,842</lInflection>
            <lMeasured units="mm">1,473</lMeasured>
            <lSplice units="mm">0</lSplice>
            <lBeam units="mm">0</lBeam>
            <configuration>Cantilever</configuration>
        </geometry>
        <loading>
            <axialLoad units="kN">4,468</axialLoad>
            <PDCode>P Ram rotation decreases V</PDCode>
            <lTop>0</lTop>
            <lBottom>1,208</lBottom>
        </loading>
        <longitudinalReinforcement>
            <diameter units="mm">19.5</diameter>
            <diameterIntermediate units="mm">19.5</diameterIntermediate>
            <numberOfBars>8</numberOfBars>
            <perpendicularToLoad>
                <clearCover units="mm">11.5</clearCover>
                <numberIntermediateBars>1</numberIntermediateBars>
            </perpendicularToLoad>
            <parallelToLoad>
                <clearCover units="mm">11.5</clearCover>
                <numberIntermediateBars>1</numberIntermediateBars>
            </parallelToLoad>
            <reinforcementRatio>0.0258</reinforcementRatio>
        </longitudinalReinforcement>
        <transverseReinforcement>
            <type>R: Rectangular ties (around perimeter)</type>
            <numberShearLegs>2</numberShearLegs>
            <closeSpacing>
                <barDiameter units="mm">16</barDiameter>
                <numberHoopSets>22</numberHoopSets>
                <hoopSpacing units="mm">70</hoopSpacing>
            </closeSpacing>
            <!-- If uniform, this section will be missing -->
            <wideSpacing>
                <barDiameter units="mm">0</barDiameter>
                <numberHoopSets>0</numberHoopSets>
                <hoopSpacing units="mm">0</hoopSpacing>
            </wideSpacing>
            <volTransReinfRatio>0.043</volTransReinfRatio>
        </transverseReinforcement>
        <failureType>Flexure</failureType>
        <damage>
            <crushing units="mm">7</crushing>
            <spalling units="mm">0</spalling>
            <buckling units="mm">20</buckling>
            <longBarFracture units="mm">0</longBarFracture>
            <spiralFracture units="mm">0</spiralFracture>
            <lossAxial units="mm">0</lossAxial>
        </damage>
        <links>
            <link type="data" description="Force Displacement Data">http://depts.washington.edu/columdat/rectcol/txfiles/shkes8ht.txt</link>
        </links>
    </columnTest>
</columnTests>

File: Data/Hysteresis/xml/165.xml
<columnTests>
    <columnTest id="PEER-SPD-165" version="1">
        <specimen>
            <name>Saatcioglu and Grira 1999, BG-1</name>
            <type>Rectangular</type>
            <comments/>
            <reference> 
Saatcioglu, Murat; and Grira, Mongi, "Confinement of Reinforced Concrete Columns with Welded Reinforcement Grids," American Concrete Institute, ACI Structural Journal, Vol. 96, No. 1, January-February 1999, pp. 29-39.</reference>
        </specimen>
        <adminInfo>
            <!-- Generated from audit trail records in the database -->
            <submissionDate> </submissionDate>
            <!-- Person who created/last updated this record -->
            <submitter> </submitter>
            <revisionDate> </revisionDate>
            <reviser> </reviser>
            <!-- Original data owner and any restrictions on use -->
            <copyright> </copyright>
        </adminInfo>
        <materialProperties>
            <concreteStrength units="MPa">34</concreteStrength>
            <transverseSteel>
                <yieldStress units="MPa">570</yieldStress>
                <strength units="MPa">680</strength>
                <grade/>
            </transverseSteel>
            <longitudinalSteel>
                <grade/>
                <corner>
                    <yieldStress units="MPa">455.6</yieldStress>
                    <strength units="MPa">660</strength>
                </corner>
                <intermediate>
                    <yieldStress units="MPa">455.6</yieldStress>
                    <strength units="MPa">660</strength>
                </intermediate>
            </longitudinalSteel>
        </materialProperties>
        <geometry>
            <width units="mm">350</width>
            <depth units="mm">350</depth>
            <lInflection units="mm">1,645</lInflection>
            <lMeasured units="mm">1,645</lMeasured>
            <lSplice units="mm">0</lSplice>
            <lBeam units="mm">0</lBeam>
            <configuration>Cantilever</configuration>
        </geometry>
        <loading>
            <axialLoad units="kN">1,782</axialLoad>
            <PDCode>P Ram rotation decreases V</PDCode>
            <lTop>0</lTop>
            <lBottom>0</lBottom>
        </loading>
        <longitudinalReinforcement>
            <diameter units="mm">19.5</diameter>
            <diameterIntermediate units="mm">19.5</diameterIntermediate>
            <numberOfBars>8</numberOfBars>
            <perpendicularToLoad>
                <clearCover units="mm">29</clearCover>
                <numberIntermediateBars>1</numberIntermediateBars>
            </perpendicularToLoad>
            <parallelToLoad>
                <clearCover units="mm">29</clearCover>
                <numberIntermediateBars>1</numberIntermediateBars>
            </parallelToLoad>
            <reinforcementRatio>0.0195</reinforcementRatio>
        </longitudinalReinforcement>
        <transverseReinforcement>
            <type>RI: Rectangular and interlocking ties</type>
            <numberShearLegs>3</numberShearLegs>
            <closeSpacing>
                <barDiameter units="mm">9.5</barDiameter>
                <numberHoopSets>11</numberHoopSets>
                <hoopSpacing units="mm">152</hoopSpacing>
            </closeSpacing>
            <!-- If uniform, this section will be missing -->
            <wideSpacing>
                <barDiameter units="mm">0</barDiameter>
                <numberHoopSets>0</numberHoopSets>
                <hoopSpacing units="mm">0</hoopSpacing>
            </wideSpacing>
            <volTransReinfRatio>0.01</volTransReinfRatio>
        </transverseReinforcement>
        <failureType>Flexure</failureType>
        <damage>
            <crushing units="mm">32.9</crushing>
            <spalling units="mm">0</spalling>
            <buckling units="mm">0</buckling>
            <longBarFracture units="mm">0</longBarFracture>
            <spiralFracture units="mm">0</spiralFracture>
            <lossAxial units="mm">0</lossAxial>
        </damage>
        <links>
            <link type="data" description="Force Displacement Data">http://depts.washington.edu/columdat/rectcol/txfiles/saatbg1.txt</link>
        </links>
    </columnTest>
</columnTests>

File: Data/Hysteresis/xml/166.xml
<columnTests>
    <columnTest id="PEER-SPD-166" version="1">
        <specimen>
            <name>Saatcioglu and Grira 1999, BG-2</name>
            <type>Rectangular</type>
            <comments/>
            <reference> 
Saatcioglu, Murat; and Grira, Mongi, "Confinement of Reinforced Concrete Columns with Welded Reinforcement Grids," American Concrete Institute, ACI Structural Journal, Vol. 96, No. 1, January-February 1999, pp. 29-39.</reference>
        </specimen>
        <adminInfo>
            <!-- Generated from audit trail records in the database -->
            <submissionDate> </submissionDate>
            <!-- Person who created/last updated this record -->
            <submitter> </submitter>
            <revisionDate> </revisionDate>
            <reviser> </reviser>
            <!-- Original data owner and any restrictions on use -->
            <copyright> </copyright>
        </adminInfo>
        <materialProperties>
            <concreteStrength units="MPa">34</concreteStrength>
            <transverseSteel>
                <yieldStress units="MPa">570</yieldStress>
                <strength units="MPa">680</strength>
                <grade/>
            </transverseSteel>
            <longitudinalSteel>
                <grade/>
                <corner>
                    <yieldStress units="MPa">455.6</yieldStress>
                    <strength units="MPa">660</strength>
                </corner>
                <intermediate>
                    <yieldStress units="MPa">455.6</yieldStress>
                    <strength units="MPa">660</strength>
                </intermediate>
            </longitudinalSteel>
        </materialProperties>
        <geometry>
            <width units="mm">350</width>
            <depth units="mm">350</depth>
            <lInflection units="mm">1,645</lInflection>
            <lMeasured units="mm">1,645</lMeasured>
            <lSplice units="mm">0</lSplice>
            <lBeam units="mm">0</lBeam>
            <configuration>Cantilever</configuration>
        </geometry>
        <loading>
            <axialLoad units="kN">1,782</axialLoad>
            <PDCode>P Ram rotation decreases V</PDCode>
            <lTop>0</lTop>
            <lBottom>0</lBottom>
        </loading>
        <longitudinalReinforcement>
            <diameter units="mm">19.5</diameter>
            <diameterIntermediate units="mm">19.5</diameterIntermediate>
            <numberOfBars>8</numberOfBars>
            <perpendicularToLoad>
                <clearCover units="mm">29</clearCover>
                <numberIntermediateBars>1</numberIntermediateBars>
            </perpendicularToLoad>
            <parallelToLoad>
                <clearCover units="mm">29</clearCover>
                <numberIntermediateBars>1</numberIntermediateBars>
            </parallelToLoad>
            <reinforcementRatio>0.0195</reinforcementRatio>
        </longitudinalReinforcement>
        <transverseReinforcement>
            <type>RI: Rectangular and interlocking ties</type>
            <numberShearLegs>3</numberShearLegs>
            <closeSpacing>
                <barDiameter units="mm">9.5</barDiameter>
                <numberHoopSets>22</numberHoopSets>
                <hoopSpacing units="mm">76</hoopSpacing>
            </closeSpacing>
            <!-- If uniform, this section will be missing -->
            <wideSpacing>
                <barDiameter units="mm">0</barDiameter>
                <numberHoopSets>0</numberHoopSets>
                <hoopSpacing units="mm">0</hoopSpacing>
            </wideSpacing>
            <volTransReinfRatio>0.02</volTransReinfRatio>
        </transverseReinforcement>
        <failureType>Flexure</failureType>
        <damage>
            <crushing units="mm">32.9</crushing>
            <spalling units="mm">0</spalling>
            <buckling units="mm">82.2</buckling>
            <longBarFracture units="mm">0</longBarFracture>
            <spiralFracture units="mm">0</spiralFracture>
            <lossAxial units="mm">0</lossAxial>
        </damage>
        <links>
            <link type="data" description="Force Displacement Data">http://depts.washington.edu/columdat/rectcol/txfiles/saatbg2.txt</link>
        </links>
    </columnTest>
</columnTests>

File: Data/Hysteresis/xml/167.xml
<columnTests>
    <columnTest id="PEER-SPD-167" version="1">
        <specimen>
            <name>Saatcioglu and Grira 1999, BG-3</name>
            <type>Rectangular</type>
            <comments/>
            <reference> 
Saatcioglu, Murat; and Grira, Mongi, "Confinement of Reinforced Concrete Columns with Welded Reinforcement Grids," American Concrete Institute, ACI Structural Journal, Vol. 96, No. 1, January-February 1999, pp. 29-39.</reference>
        </specimen>
        <adminInfo>
            <!-- Generated from audit trail records in the database -->
            <submissionDate> </submissionDate>
            <!-- Person who created/last updated this record -->
            <submitter> </submitter>
            <revisionDate> </revisionDate>
            <reviser> </reviser>
            <!-- Original data owner and any restrictions on use -->
            <copyright> </copyright>
        </adminInfo>
        <materialProperties>
            <concreteStrength units="MPa">34</concreteStrength>
            <transverseSteel>
                <yieldStress units="MPa">570</yieldStress>
                <strength units="MPa">680</strength>
                <grade/>
            </transverseSteel>
            <longitudinalSteel>
                <grade/>
                <corner>
                    <yieldStress units="MPa">455.6</yieldStress>
                    <strength units="MPa">660</strength>
                </corner>
                <intermediate>
                    <yieldStress units="MPa">455.6</yieldStress>
                    <strength units="MPa">660</strength>
                </intermediate>
            </longitudinalSteel>
        </materialProperties>
        <geometry>
            <width units="mm">350</width>
            <depth units="mm">350</depth>
            <lInflection units="mm">1,645</lInflection>
            <lMeasured units="mm">1,645</lMeasured>
            <lSplice units="mm">0</lSplice>
            <lBeam units="mm">0</lBeam>
            <configuration>Cantilever</configuration>
        </geometry>
        <loading>
            <axialLoad units="kN">831</axialLoad>
            <PDCode>P Ram rotation decreases V</PDCode>
            <lTop>0</lTop>
            <lBottom>0</lBottom>
        </loading>
        <longitudinalReinforcement>
            <diameter units="mm">19.5</diameter>
            <diameterIntermediate units="mm">19.5</diameterIntermediate>
            <numberOfBars>8</numberOfBars>
            <perpendicularToLoad>
                <clearCover units="mm">29</clearCover>
                <numberIntermediateBars>1</numberIntermediateBars>
            </perpendicularToLoad>
            <parallelToLoad>
                <clearCover units="mm">29</clearCover>
                <numberIntermediateBars>1</numberIntermediateBars>
            </parallelToLoad>
            <reinforcementRatio>0.0195</reinforcementRatio>
        </longitudinalReinforcement>
        <transverseReinforcement>
            <type>RI: Rectangular and interlocking ties</type>
            <numberShearLegs>3</numberShearLegs>
            <closeSpacing>
                <barDiameter units="mm">9.5</barDiameter>
                <numberHoopSets>22</numberHoopSets>
                <hoopSpacing units="mm">76</hoopSpacing>
            </closeSpacing>
            <!-- If uniform, this section will be missing -->
            <wideSpacing>
                <barDiameter units="mm">0</barDiameter>
                <numberHoopSets>0</numberHoopSets>
                <hoopSpacing units="mm">0</hoopSpacing>
            </wideSpacing>
            <volTransReinfRatio>0.02</volTransReinfRatio>
        </transverseReinforcement>
        <failureType>Flexure</failureType>
        <damage>
            <crushing units="mm">32.9</crushing>
            <spalling units="mm">0</spalling>
            <buckling units="mm">0</buckling>
            <longBarFracture units="mm">0</longBarFracture>
            <spiralFracture units="mm">0</spiralFracture>
            <lossAxial units="mm">0</lossAxial>
        </damage>
        <links>
            <link type="data" description="Force Displacement Data">http://depts.washington.edu/columdat/rectcol/txfiles/saatbg3.txt</link>
        </links>
    </columnTest>
</columnTests>

File: Data/Hysteresis/xml/168.xml
<columnTests>
    <columnTest id="PEER-SPD-168" version="1">
        <specimen>
            <name>Saatcioglu and Grira 1999, BG-4</name>
            <type>Rectangular</type>
            <comments/>
            <reference> 
Saatcioglu, Murat; and Grira, Mongi, "Confinement of Reinforced Concrete Columns with Welded Reinforcement Grids," American Concrete Institute, ACI Structural Journal, Vol. 96, No. 1, January-February 1999, pp. 29-39.</reference>
        </specimen>
        <adminInfo>
            <!-- Generated from audit trail records in the database -->
            <submissionDate> </submissionDate>
            <!-- Person who created/last updated this record -->
            <submitter> </submitter>
            <revisionDate> </revisionDate>
            <reviser> </reviser>
            <!-- Original data owner and any restrictions on use -->
            <copyright> </copyright>
        </adminInfo>
        <materialProperties>
            <concreteStrength units="MPa">34</concreteStrength>
            <transverseSteel>
                <yieldStress units="MPa">570</yieldStress>
                <strength units="MPa">680</strength>
                <grade/>
            </transverseSteel>
            <longitudinalSteel>
                <grade/>
                <corner>
                    <yieldStress units="MPa">455.6</yieldStress>
                    <strength units="MPa">660</strength>
                </corner>
                <intermediate>
                    <yieldStress units="MPa">455.6</yieldStress>
                    <strength units="MPa">660</strength>
                </intermediate>
            </longitudinalSteel>
        </materialProperties>
        <geometry>
            <width units="mm">350</width>
            <depth units="mm">350</depth>
            <lInflection units="mm">1,645</lInflection>
            <lMeasured units="mm">1,645</lMeasured>
            <lSplice units="mm">0</lSplice>
            <lBeam units="mm">0</lBeam>
            <configuration>Cantilever</configuration>
        </geometry>
        <loading>
            <axialLoad units="kN">1,923</axialLoad>
            <PDCode>P Ram rotation decreases V</PDCode>
            <lTop>0</lTop>
            <lBottom>0</lBottom>
        </loading>
        <longitudinalReinforcement>
            <diameter units="mm">19.5</diameter>
            <diameterIntermediate units="mm">19.5</diameterIntermediate>
            <numberOfBars>12</numberOfBars>
            <perpendicularToLoad>
                <clearCover units="mm">29</clearCover>
                <numberIntermediateBars>2</numberIntermediateBars>
            </perpendicularToLoad>
            <parallelToLoad>
                <clearCover units="mm">29</clearCover>
                <numberIntermediateBars>2</numberIntermediateBars>
            </parallelToLoad>
            <reinforcementRatio>0.0293</reinforcementRatio>
        </longitudinalReinforcement>
        <transverseReinforcement>
            <type>RI: Rectangular and interlocking ties</type>
            <numberShearLegs>4</numberShearLegs>
            <closeSpacing>
                <barDiameter units="mm">9.5</barDiameter>
                <numberHoopSets>11</numberHoopSets>
                <hoopSpacing units="mm">152</hoopSpacing>
            </closeSpacing>
            <!-- If uniform, this section will be missing -->
            <wideSpacing>
                <barDiameter units="mm">0</barDiameter>
                <numberHoopSets>0</numberHoopSets>
                <hoopSpacing units="mm">0</hoopSpacing>
            </wideSpacing>
            <volTransReinfRatio>0.013</volTransReinfRatio>
        </transverseReinforcement>
        <failureType>Flexure</failureType>
        <damage>
            <crushing units="mm">32.9</crushing>
            <spalling units="mm">0</spalling>
            <buckling units="mm">65.8</buckling>
            <longBarFracture units="mm">0</longBarFracture>
            <spiralFracture units="mm">0</spiralFracture>
            <lossAxial units="mm">0</lossAxial>
        </damage>
        <links>
            <link type="data" description="Force Displacement Data">http://depts.washington.edu/columdat/rectcol/txfiles/saatbg4.txt</link>
        </links>
    </columnTest>
</columnTests>

File: Data/Hysteresis/xml/169.xml
<columnTests>
    <columnTest id="PEER-SPD-169" version="1">
        <specimen>
            <name>Saatcioglu and Grira 1999, BG-5</name>
            <type>Rectangular</type>
            <comments>Transverse reinforcement welded grid</comments>
            <reference> 
Saatcioglu, Murat; and Grira, Mongi, "Confinement of Reinforced Concrete Columns with Welded Reinforcement Grids," American Concrete Institute, ACI Structural Journal, Vol. 96, No. 1, January-February 1999, pp. 29-39.</reference>
        </specimen>
        <adminInfo>
            <!-- Generated from audit trail records in the database -->
            <submissionDate> </submissionDate>
            <!-- Person who created/last updated this record -->
            <submitter> </submitter>
            <revisionDate> </revisionDate>
            <reviser> </reviser>
            <!-- Original data owner and any restrictions on use -->
            <copyright> </copyright>
        </adminInfo>
        <materialProperties>
            <concreteStrength units="MPa">34</concreteStrength>
            <transverseSteel>
                <yieldStress units="MPa">570</yieldStress>
                <strength units="MPa">680</strength>
                <grade/>
            </transverseSteel>
            <longitudinalSteel>
                <grade/>
                <corner>
                    <yieldStress units="MPa">455.6</yieldStress>
                    <strength units="MPa">660</strength>
                </corner>
                <intermediate>
                    <yieldStress units="MPa">455.6</yieldStress>
                    <strength units="MPa">660</strength>
                </intermediate>
            </longitudinalSteel>
        </materialProperties>
        <geometry>
            <width units="mm">350</width>
            <depth units="mm">350</depth>
            <lInflection units="mm">1,645</lInflection>
            <lMeasured units="mm">1,645</lMeasured>
            <lSplice units="mm">0</lSplice>
            <lBeam units="mm">0</lBeam>
            <configuration>Cantilever</configuration>
        </geometry>
        <loading>
            <axialLoad units="kN">1,923</axialLoad>
            <PDCode>P Ram rotation decreases V</PDCode>
            <lTop>0</lTop>
            <lBottom>0</lBottom>
        </loading>
        <longitudinalReinforcement>
            <diameter units="mm">19.5</diameter>
            <diameterIntermediate units="mm">19.5</diameterIntermediate>
            <numberOfBars>12</numberOfBars>
            <perpendicularToLoad>
                <clearCover units="mm">29</clearCover>
                <numberIntermediateBars>2</numberIntermediateBars>
            </perpendicularToLoad>
            <parallelToLoad>
                <clearCover units="mm">29</clearCover>
                <numberIntermediateBars>2</numberIntermediateBars>
            </parallelToLoad>
            <reinforcementRatio>0.0293</reinforcementRatio>
        </longitudinalReinforcement>
        <transverseReinforcement>
            <type>RI: Rectangular and interlocking ties</type>
            <numberShearLegs>4</numberShearLegs>
            <closeSpacing>
                <barDiameter units="mm">9.5</barDiameter>
                <numberHoopSets>22</numberHoopSets>
                <hoopSpacing units="mm">76</hoopSpacing>
            </closeSpacing>
            <!-- If uniform, this section will be missing -->
            <wideSpacing>
                <barDiameter units="mm">0</barDiameter>
                <numberHoopSets>0</numberHoopSets>
                <hoopSpacing units="mm">0</hoopSpacing>
            </wideSpacing>
            <volTransReinfRatio>0.027</volTransReinfRatio>
        </transverseReinforcement>
        <failureType>Flexure</failureType>
        <damage>
            <crushing units="mm">32.9</crushing>
            <spalling units="mm">0</spalling>
            <buckling units="mm">115.2</buckling>
            <longBarFracture units="mm">0</longBarFracture>
            <spiralFracture units="mm">0</spiralFracture>
            <lossAxial units="mm">0</lossAxial>
        </damage>
        <links>
            <link type="data" description="Force Displacement Data">http://depts.washington.edu/columdat/rectcol/txfiles/saatbg5.txt</link>
        </links>
    </columnTest>
</columnTests>

File: Data/Hysteresis/xml/170.xml
<columnTests>
    <columnTest id="PEER-SPD-170" version="1">
        <specimen>
            <name>Saatcioglu and Grira 1999, BG-6</name>
            <type>Rectangular</type>
            <comments>Transverse reinforcement welded grid</comments>
            <reference> 
Saatcioglu, Murat; and Grira, Mongi, "Confinement of Reinforced Concrete Columns with Welded Reinforcement Grids," American Concrete Institute, ACI Structural Journal, Vol. 96, No. 1, January-February 1999, pp. 29-39.</reference>
        </specimen>
        <adminInfo>
            <!-- Generated from audit trail records in the database -->
            <submissionDate> </submissionDate>
            <!-- Person who created/last updated this record -->
            <submitter> </submitter>
            <revisionDate> </revisionDate>
            <reviser> </reviser>
            <!-- Original data owner and any restrictions on use -->
            <copyright> </copyright>
        </adminInfo>
        <materialProperties>
            <concreteStrength units="MPa">34</concreteStrength>
            <transverseSteel>
                <yieldStress units="MPa">570</yieldStress>
                <strength units="MPa">680</strength>
                <grade/>
            </transverseSteel>
            <longitudinalSteel>
                <grade/>
                <corner>
                    <yieldStress units="MPa">477.8</yieldStress>
                    <strength units="MPa">700</strength>
                </corner>
                <intermediate>
                    <yieldStress units="MPa">477.8</yieldStress>
                    <strength units="MPa">700</strength>
                </intermediate>
            </longitudinalSteel>
        </materialProperties>
        <geometry>
            <width units="mm">350</width>
            <depth units="mm">350</depth>
            <lInflection units="mm">1,645</lInflection>
            <lMeasured units="mm">1,645</lMeasured>
            <lSplice units="mm">0</lSplice>
            <lBeam units="mm">0</lBeam>
            <configuration>Cantilever</configuration>
        </geometry>
        <loading>
            <axialLoad units="kN">1,900</axialLoad>
            <PDCode>P Ram rotation decreases V</PDCode>
            <lTop>0</lTop>
            <lBottom>0</lBottom>
        </loading>
        <longitudinalReinforcement>
            <diameter units="mm">29.9</diameter>
            <diameterIntermediate units="mm">29.9</diameterIntermediate>
            <numberOfBars>4</numberOfBars>
            <perpendicularToLoad>
                <clearCover units="mm">29</clearCover>
                <numberIntermediateBars>0</numberIntermediateBars>
            </perpendicularToLoad>
            <parallelToLoad>
                <clearCover units="mm">29</clearCover>
                <numberIntermediateBars>0</numberIntermediateBars>
            </parallelToLoad>
            <reinforcementRatio>0.0229</reinforcementRatio>
        </longitudinalReinforcement>
        <transverseReinforcement>
            <type>RI: Rectangular and interlocking ties</type>
            <numberShearLegs>4</numberShearLegs>
            <closeSpacing>
                <barDiameter units="mm">9.5</barDiameter>
                <numberHoopSets>22</numberHoopSets>
                <hoopSpacing units="mm">76</hoopSpacing>
            </closeSpacing>
            <!-- If uniform, this section will be missing -->
            <wideSpacing>
                <barDiameter units="mm">0</barDiameter>
                <numberHoopSets>0</numberHoopSets>
                <hoopSpacing units="mm">0</hoopSpacing>
            </wideSpacing>
            <volTransReinfRatio>0.027</volTransReinfRatio>
        </transverseReinforcement>
        <failureType>Flexure</failureType>
        <damage>
            <crushing units="mm">32.9</crushing>
            <spalling units="mm">0</spalling>
            <buckling units="mm">0</buckling>
            <longBarFracture units="mm">0</longBarFracture>
            <spiralFracture units="mm">0</spiralFracture>
            <lossAxial units="mm">0</lossAxial>
        </damage>
        <links>
            <link type="data" description="Force Displacement Data">http://depts.washington.edu/columdat/rectcol/txfiles/saatbg6.txt</link>
        </links>
    </columnTest>
</columnTests>

File: Data/Hysteresis/xml/171.xml
<columnTests>
    <columnTest id="PEER-SPD-171" version="1">
        <specimen>
            <name>Saatcioglu and Grira 1999, BG-7</name>
            <type>Rectangular</type>
            <comments>Transverse reinforcement welded grid</comments>
            <reference> 
Saatcioglu, Murat; and Grira, Mongi, "Confinement of Reinforced Concrete Columns with Welded Reinforcement Grids," American Concrete Institute, ACI Structural Journal, Vol. 96, No. 1, January-February 1999, pp. 29-39.</reference>
        </specimen>
        <adminInfo>
            <!-- Generated from audit trail records in the database -->
            <submissionDate> </submissionDate>
            <!-- Person who created/last updated this record -->
            <submitter> </submitter>
            <revisionDate> </revisionDate>
            <reviser> </reviser>
            <!-- Original data owner and any restrictions on use -->
            <copyright> </copyright>
        </adminInfo>
        <materialProperties>
            <concreteStrength units="MPa">34</concreteStrength>
            <transverseSteel>
                <yieldStress units="MPa">580</yieldStress>
                <strength units="MPa">720</strength>
                <grade/>
            </transverseSteel>
            <longitudinalSteel>
                <grade/>
                <corner>
                    <yieldStress units="MPa">455.6</yieldStress>
                    <strength units="MPa">660</strength>
                </corner>
                <intermediate>
                    <yieldStress units="MPa">455.6</yieldStress>
                    <strength units="MPa">660</strength>
                </intermediate>
            </longitudinalSteel>
        </materialProperties>
        <geometry>
            <width units="mm">350</width>
            <depth units="mm">350</depth>
            <lInflection units="mm">1,645</lInflection>
            <lMeasured units="mm">1,645</lMeasured>
            <lSplice units="mm">0</lSplice>
            <lBeam units="mm">0</lBeam>
            <configuration>Cantilever</configuration>
        </geometry>
        <loading>
            <axialLoad units="kN">1,923</axialLoad>
            <PDCode>P Ram rotation decreases V</PDCode>
            <lTop>0</lTop>
            <lBottom>0</lBottom>
        </loading>
        <longitudinalReinforcement>
            <diameter units="mm">19.5</diameter>
            <diameterIntermediate units="mm">19.5</diameterIntermediate>
            <numberOfBars>12</numberOfBars>
            <perpendicularToLoad>
                <clearCover units="mm">29</clearCover>
                <numberIntermediateBars>2</numberIntermediateBars>
            </perpendicularToLoad>
            <parallelToLoad>
                <clearCover units="mm">29</clearCover>
                <numberIntermediateBars>2</numberIntermediateBars>
            </parallelToLoad>
            <reinforcementRatio>0.0293</reinforcementRatio>
        </longitudinalReinforcement>
        <transverseReinforcement>
            <type>RI: Rectangular and interlocking ties</type>
            <numberShearLegs>4</numberShearLegs>
            <closeSpacing>
                <barDiameter units="mm">6.6</barDiameter>
                <numberHoopSets>22</numberHoopSets>
                <hoopSpacing units="mm">76</hoopSpacing>
            </closeSpacing>
            <!-- If uniform, this section will be missing -->
            <wideSpacing>
                <barDiameter units="mm">0</barDiameter>
                <numberHoopSets>0</numberHoopSets>
                <hoopSpacing units="mm">0</hoopSpacing>
            </wideSpacing>
            <volTransReinfRatio>0.013</volTransReinfRatio>
        </transverseReinforcement>
        <failureType>Flexure</failureType>
        <damage>
            <crushing units="mm">32.9</crushing>
            <spalling units="mm">0</spalling>
            <buckling units="mm">0</buckling>
            <longBarFracture units="mm">0</longBarFracture>
            <spiralFracture units="mm">0</spiralFracture>
            <lossAxial units="mm">0</lossAxial>
        </damage>
        <links>
            <link type="data" description="Force Displacement Data">http://depts.washington.edu/columdat/rectcol/txfiles/saatbg7.txt</link>
        </links>
    </columnTest>
</columnTests>
