Repository: samfang802/phyrc-net

# Physics-Guided Damage Image Generation for RC Bridge Columns

Generates image sequences of damage on reinforced-concrete (RC) bridge columns under cyclic loading. The input is the loading history (hysteresis loop and drift); the output is one damage image per loading peak.

Built with PyTorch and PyTorch Lightning. Most design notes in [`docs/`](docs/README.md) are written in Traditional Chinese.

## Pipeline

| Stage | What it does | Entry point | Notes |
|---|---|---|---|
| 1. Damage state | Encodes the hysteresis history into a per-frame damage state (`z` + damage scalars + loading sign) | `train_damage_encoder.py` (older GRU: `train_hysteresis.py`) | [DAMAGE_STATE_ENCODER.md](docs/DAMA

File: Data/Hysteresis/xml/182.xml
<columnTests>
    <columnTest id="PEER-SPD-182" version="1">
        <specimen>
            <name>Matamoros et al. 1999,C5-00S</name>
            <type>Rectangular</type>
            <comments/>
            <reference> 
Matamoros, A.B.; "Study of Drift Limits for High-Strength Concrete Columns," Department of Civil Engineering, University of Illinois at Urbana-Champaign, Urbana, Illinois, Oct 1999.</reference>
        </specimen>
        <adminInfo>
            <!-- Generated from audit trail records in the database -->
            <submissionDate> </submissionDate>
            <!-- Person who created/last updated this record -->
            <submitter> </submitter>
            <revisionDate> </revisionDate>
            <reviser> </reviser>
            <!-- Original data owner and any restrictions on use -->
            <copyright> </copyright>
        </adminInfo>
        <materialProperties>
            <concreteStrength units="MPa">37.9</concreteStrength>
            <transverseSteel>
                <yieldStress units="MPa">514.7</yieldStress>
                <strength units="MPa">761.2</strength>
                <grade/>
            </transverseSteel>
            <longitudinalSteel>
                <grade/>
                <corner>
                    <yieldStress units="MPa">573.3</yieldStress>
                    <strength units="MPa">730.1</strength>
                </corner>
                <intermediate>
                    <yieldStress units="MPa">573.3</yieldStress>
                    <strength units="MPa">730.1</strength>
                </intermediate>
            </longitudinalSteel>
        </materialProperties>
        <geometry>
            <width units="mm">203</width>
            <depth units="mm">203</depth>
            <lInflection units="mm">610</lInflection>
            <lMeasured units="mm">610</lMeasured>
            <lSplice units="mm">0</lSplice>
            <lBeam units="mm">0</lBeam>
            <configuration>Cantilever</configuration>
        </geometry>
        <loading>
            <axialLoad units="kN">0</axialLoad>
            <PDCode>Shear provided</PDCode>
            <lTop>0</lTop>
            <lBottom>0</lBottom>
        </loading>
        <longitudinalReinforcement>
            <diameter units="mm">15.9</diameter>
            <diameterIntermediate units="mm">15.9</diameterIntermediate>
            <numberOfBars>4</numberOfBars>
            <perpendicularToLoad>
                <clearCover units="mm">27.8</clearCover>
                <numberIntermediateBars>0</numberIntermediateBars>
            </perpendicularToLoad>
            <parallelToLoad>
                <clearCover units="mm">12.6</clearCover>
                <numberIntermediateBars>0</numberIntermediateBars>
            </parallelToLoad>
            <reinforcementRatio>0.0193</reinforcementRatio>
        </longitudinalReinforcement>
        <transverseReinforcement>
            <type>R: Rectangular ties (around perimeter)</type>
            <numberShearLegs>2</numberShearLegs>
            <closeSpacing>
                <barDiameter units="mm">9.5</barDiameter>
                <numberHoopSets>0</numberHoopSets>
                <hoopSpacing units="mm">77.2</hoopSpacing>
            </closeSpacing>
            <volTransReinfRatio>0.01</volTransReinfRatio>
        </transverseReinforcement>
        <failureType>Flexure</failureType>
        <damage>
            <crushing units="mm">0</crushing>
            <spalling units="mm">0</spalling>
            <buckling units="mm">0</buckling>
            <longBarFracture units="mm">0</longBarFracture>
            <spiralFracture units="mm">0</spiralFracture>
            <lossAxial units="mm">0</lossAxial>
        </damage>
        <links>
            <link type="data" description="Force Displacement Data">http://depts.washington.edu/columdat/rectcol/txfiles/mat500s.txt</link>
        </links>
    </columnTest>
</columnTests>

File: Data/Hysteresis/xml/183.xml
<columnTests>
    <columnTest id="PEER-SPD-183" version="1">
        <specimen>
            <name>Matamoros et al. 1999,C5-20N</name>
            <type>Rectangular</type>
            <comments/>
            <reference> 
Matamoros, A.B.; "Study of Drift Limits for High-Strength Concrete Columns," Department of Civil Engineering, University of Illinois at Urbana-Champaign, Urbana, Illinois, Oct 1999.</reference>
        </specimen>
        <adminInfo>
            <!-- Generated from audit trail records in the database -->
            <submissionDate> </submissionDate>
            <!-- Person who created/last updated this record -->
            <submitter> </submitter>
            <revisionDate> </revisionDate>
            <reviser> </reviser>
            <!-- Original data owner and any restrictions on use -->
            <copyright> </copyright>
        </adminInfo>
        <materialProperties>
            <concreteStrength units="MPa">48.3</concreteStrength>
            <transverseSteel>
                <yieldStress units="MPa">406.8</yieldStress>
                <strength units="MPa">639.5</strength>
                <grade/>
            </transverseSteel>
            <longitudinalSteel>
                <grade/>
                <corner>
                    <yieldStress units="MPa">586.1</yieldStress>
                    <strength units="MPa">739.5</strength>
                </corner>
                <intermediate>
                    <yieldStress units="MPa">586.1</yieldStress>
                    <strength units="MPa">739.5</strength>
                </intermediate>
            </longitudinalSteel>
        </materialProperties>
        <geometry>
            <width units="mm">203</width>
            <depth units="mm">203</depth>
            <lInflection units="mm">610</lInflection>
            <lMeasured units="mm">610</lMeasured>
            <lSplice units="mm">0</lSplice>
            <lBeam units="mm">0</lBeam>
            <configuration>Cantilever</configuration>
        </geometry>
        <loading>
            <axialLoad units="kN">285</axialLoad>
            <PDCode>Shear provided</PDCode>
            <lTop>0</lTop>
            <lBottom>0</lBottom>
        </loading>
        <longitudinalReinforcement>
            <diameter units="mm">15.9</diameter>
            <diameterIntermediate units="mm">15.9</diameterIntermediate>
            <numberOfBars>4</numberOfBars>
            <perpendicularToLoad>
                <clearCover units="mm">38.3</clearCover>
                <numberIntermediateBars>0</numberIntermediateBars>
            </perpendicularToLoad>
            <parallelToLoad>
                <clearCover units="mm">32.7</clearCover>
                <numberIntermediateBars>0</numberIntermediateBars>
            </parallelToLoad>
            <reinforcementRatio>0.0193</reinforcementRatio>
        </longitudinalReinforcement>
        <transverseReinforcement>
            <type>R: Rectangular ties (around perimeter)</type>
            <numberShearLegs>2</numberShearLegs>
            <closeSpacing>
                <barDiameter units="mm">9.5</barDiameter>
                <numberHoopSets>0</numberHoopSets>
                <hoopSpacing units="mm">76.2</hoopSpacing>
            </closeSpacing>
            <volTransReinfRatio>0.01</volTransReinfRatio>
        </transverseReinforcement>
        <failureType>Flexure</failureType>
        <damage>
            <crushing units="mm">0</crushing>
            <spalling units="mm">0</spalling>
            <buckling units="mm">0</buckling>
            <longBarFracture units="mm">0</longBarFracture>
            <spiralFracture units="mm">0</spiralFracture>
            <lossAxial units="mm">0</lossAxial>
        </damage>
        <links>
            <link type="data" description="Force Displacement Data">http://depts.washington.edu/columdat/rectcol/txfiles/mat520n.txt</link>
        </links>
    </columnTest>
</columnTests>

File: Data/Hysteresis/xml/184.xml
<columnTests>
    <columnTest id="PEER-SPD-184" version="1">
        <specimen>
            <name>Matamoros et al. 1999,C5-20S</name>
            <type>Rectangular</type>
            <comments/>
            <reference> 
Matamoros, A.B.; "Study of Drift Limits for High-Strength Concrete Columns," Department of Civil Engineering, University of Illinois at Urbana-Champaign, Urbana, Illinois, Oct 1999.</reference>
        </specimen>
        <adminInfo>
            <!-- Generated from audit trail records in the database -->
            <submissionDate> </submissionDate>
            <!-- Person who created/last updated this record -->
            <submitter> </submitter>
            <revisionDate> </revisionDate>
            <reviser> </reviser>
            <!-- Original data owner and any restrictions on use -->
            <copyright> </copyright>
        </adminInfo>
        <materialProperties>
            <concreteStrength units="MPa">48.3</concreteStrength>
            <transverseSteel>
                <yieldStress units="MPa">407.8</yieldStress>
                <strength units="MPa">640.5</strength>
                <grade/>
            </transverseSteel>
            <longitudinalSteel>
                <grade/>
                <corner>
                    <yieldStress units="MPa">587.1</yieldStress>
                    <strength units="MPa">740.5</strength>
                </corner>
                <intermediate>
                    <yieldStress units="MPa">587.1</yieldStress>
                    <strength units="MPa">740.5</strength>
                </intermediate>
            </longitudinalSteel>
        </materialProperties>
        <geometry>
            <width units="mm">203</width>
            <depth units="mm">203</depth>
            <lInflection units="mm">610</lInflection>
            <lMeasured units="mm">610</lMeasured>
            <lSplice units="mm">0</lSplice>
            <lBeam units="mm">0</lBeam>
            <configuration>Cantilever</configuration>
        </geometry>
        <loading>
            <axialLoad units="kN">285</axialLoad>
            <PDCode>Shear provided</PDCode>
            <lTop>0</lTop>
            <lBottom>0</lBottom>
        </loading>
        <longitudinalReinforcement>
            <diameter units="mm">15.9</diameter>
            <diameterIntermediate units="mm">15.9</diameterIntermediate>
            <numberOfBars>4</numberOfBars>
            <perpendicularToLoad>
                <clearCover units="mm">39</clearCover>
                <numberIntermediateBars>0</numberIntermediateBars>
            </perpendicularToLoad>
            <parallelToLoad>
                <clearCover units="mm">34.2</clearCover>
                <numberIntermediateBars>0</numberIntermediateBars>
            </parallelToLoad>
            <reinforcementRatio>0.0193</reinforcementRatio>
        </longitudinalReinforcement>
        <transverseReinforcement>
            <type>R: Rectangular ties (around perimeter)</type>
            <numberShearLegs>2</numberShearLegs>
            <closeSpacing>
                <barDiameter units="mm">9.5</barDiameter>
                <numberHoopSets>0</numberHoopSets>
                <hoopSpacing units="mm">77.2</hoopSpacing>
            </closeSpacing>
            <volTransReinfRatio>0.01</volTransReinfRatio>
        </transverseReinforcement>
        <failureType>Flexure</failureType>
        <damage>
            <crushing units="mm">0</crushing>
            <spalling units="mm">0</spalling>
            <buckling units="mm">0</buckling>
            <longBarFracture units="mm">0</longBarFracture>
            <spiralFracture units="mm">0</spiralFracture>
            <lossAxial units="mm">0</lossAxial>
        </damage>
        <links>
            <link type="data" description="Force Displacement Data">http://depts.washington.edu/columdat/rectcol/txfiles/mat520s.txt</link>
        </links>
    </columnTest>
</columnTests>

File: Data/Hysteresis/xml/185.xml
<columnTests>
    <columnTest id="PEER-SPD-185" version="1">
        <specimen>
            <name>Matamoros et al. 1999,C5-40N</name>
            <type>Rectangular</type>
            <comments/>
            <reference> 
Matamoros, A.B.; "Study of Drift Limits for High-Strength Concrete Columns," Department of Civil Engineering, University of Illinois at Urbana-Champaign, Urbana, Illinois, Oct 1999.</reference>
        </specimen>
        <adminInfo>
            <!-- Generated from audit trail records in the database -->
            <submissionDate> </submissionDate>
            <!-- Person who created/last updated this record -->
            <submitter> </submitter>
            <revisionDate> </revisionDate>
            <reviser> </reviser>
            <!-- Original data owner and any restrictions on use -->
            <copyright> </copyright>
        </adminInfo>
        <materialProperties>
            <concreteStrength units="MPa">38.1</concreteStrength>
            <transverseSteel>
                <yieldStress units="MPa">513.7</yieldStress>
                <strength units="MPa">760.2</strength>
                <grade/>
            </transverseSteel>
            <longitudinalSteel>
                <grade/>
                <corner>
                    <yieldStress units="MPa">572.3</yieldStress>
                    <strength units="MPa">729.1</strength>
                </corner>
                <intermediate>
                    <yieldStress units="MPa">572.3</yieldStress>
                    <strength units="MPa">729.1</strength>
                </intermediate>
            </longitudinalSteel>
        </materialProperties>
        <geometry>
            <width units="mm">203</width>
            <depth units="mm">203</depth>
            <lInflection units="mm">610</lInflection>
            <lMeasured units="mm">610</lMeasured>
            <lSplice units="mm">0</lSplice>
            <lBeam units="mm">0</lBeam>
            <configuration>Cantilever</configuration>
        </geometry>
        <loading>
            <axialLoad units="kN">569</axialLoad>
            <PDCode>Shear provided</PDCode>
            <lTop>0</lTop>
            <lBottom>0</lBottom>
        </loading>
        <longitudinalReinforcement>
            <diameter units="mm">15.9</diameter>
            <diameterIntermediate units="mm">15.9</diameterIntermediate>
            <numberOfBars>4</numberOfBars>
            <perpendicularToLoad>
                <clearCover units="mm">20.7</clearCover>
                <numberIntermediateBars>0</numberIntermediateBars>
            </perpendicularToLoad>
            <parallelToLoad>
                <clearCover units="mm">17.7</clearCover>
                <numberIntermediateBars>0</numberIntermediateBars>
            </parallelToLoad>
            <reinforcementRatio>0.0193</reinforcementRatio>
        </longitudinalReinforcement>
        <transverseReinforcement>
            <type>R: Rectangular ties (around perimeter)</type>
            <numberShearLegs>2</numberShearLegs>
            <closeSpacing>
                <barDiameter units="mm">9.5</barDiameter>
                <numberHoopSets>0</numberHoopSets>
                <hoopSpacing units="mm">76.2</hoopSpacing>
            </closeSpacing>
            <volTransReinfRatio>0.01</volTransReinfRatio>
        </transverseReinforcement>
        <failureType>Flexure</failureType>
        <damage>
            <crushing units="mm">0</crushing>
            <spalling units="mm">0</spalling>
            <buckling units="mm">0</buckling>
            <longBarFracture units="mm">0</longBarFracture>
            <spiralFracture units="mm">0</spiralFracture>
            <lossAxial units="mm">0</lossAxial>
        </damage>
        <links>
            <link type="data" description="Force Displacement Data">http://depts.washington.edu/columdat/rectcol/txfiles/mat540n.txt</link>
        </links>
    </columnTest>
</columnTests>

File: Data/Hysteresis/xml/186.xml
<columnTests>
    <columnTest id="PEER-SPD-186" version="1">
        <specimen>
            <name>Matamoros et al. 1999,C5-40S</name>
            <type>Rectangular</type>
            <comments/>
            <reference> 
Matamoros, A.B.; "Study of Drift Limits for High-Strength Concrete Columns," Department of Civil Engineering, University of Illinois at Urbana-Champaign, Urbana, Illinois, Oct 1999.</reference>
        </specimen>
        <adminInfo>
            <!-- Generated from audit trail records in the database -->
            <submissionDate> </submissionDate>
            <!-- Person who created/last updated this record -->
            <submitter> </submitter>
            <revisionDate> </revisionDate>
            <reviser> </reviser>
            <!-- Original data owner and any restrictions on use -->
            <copyright> </copyright>
        </adminInfo>
        <materialProperties>
            <concreteStrength units="MPa">38.1</concreteStrength>
            <transverseSteel>
                <yieldStress units="MPa">514.7</yieldStress>
                <strength units="MPa">761.2</strength>
                <grade/>
            </transverseSteel>
            <longitudinalSteel>
                <grade/>
                <corner>
                    <yieldStress units="MPa">573.3</yieldStress>
                    <strength units="MPa">730.1</strength>
                </corner>
                <intermediate>
                    <yieldStress units="MPa">573.3</yieldStress>
                    <strength units="MPa">730.1</strength>
                </intermediate>
            </longitudinalSteel>
        </materialProperties>
        <geometry>
            <width units="mm">203</width>
            <depth units="mm">203</depth>
            <lInflection units="mm">610</lInflection>
            <lMeasured units="mm">610</lMeasured>
            <lSplice units="mm">0</lSplice>
            <lBeam units="mm">0</lBeam>
            <configuration>Cantilever</configuration>
        </geometry>
        <loading>
            <axialLoad units="kN">569</axialLoad>
            <PDCode>Shear provided</PDCode>
            <lTop>0</lTop>
            <lBottom>0</lBottom>
        </loading>
        <longitudinalReinforcement>
            <diameter units="mm">15.9</diameter>
            <diameterIntermediate units="mm">15.9</diameterIntermediate>
            <numberOfBars>4</numberOfBars>
            <perpendicularToLoad>
                <clearCover units="mm">20.7</clearCover>
                <numberIntermediateBars>0</numberIntermediateBars>
            </perpendicularToLoad>
            <parallelToLoad>
                <clearCover units="mm">20.7</clearCover>
                <numberIntermediateBars>0</numberIntermediateBars>
            </parallelToLoad>
            <reinforcementRatio>0.0193</reinforcementRatio>
        </longitudinalReinforcement>
        <transverseReinforcement>
            <type>R: Rectangular ties (around perimeter)</type>
            <numberShearLegs>2</numberShearLegs>
            <closeSpacing>
                <barDiameter units="mm">9.5</barDiameter>
                <numberHoopSets>0</numberHoopSets>
                <hoopSpacing units="mm">77.2</hoopSpacing>
            </closeSpacing>
            <volTransReinfRatio>0.01</volTransReinfRatio>
        </transverseReinforcement>
        <failureType>Flexure</failureType>
        <damage>
            <crushing units="mm">0</crushing>
            <spalling units="mm">0</spalling>
            <buckling units="mm">0</buckling>
            <longBarFracture units="mm">0</longBarFracture>
            <spiralFracture units="mm">0</spiralFracture>
            <lossAxial units="mm">0</lossAxial>
        </damage>
        <links>
            <link type="data" description="Force Displacement Data">http://depts.washington.edu/columdat/rectcol/txfiles/mat540s.txt</link>
        </links>
    </columnTest>
</columnTests>

File: Data/Hysteresis/xml/187.xml
<columnTests>
    <columnTest id="PEER-SPD-187" version="1">
        <specimen>
            <name>Mo and Wang 2000,C1-1</name>
            <type>Rectangular</type>
            <comments/>
            <reference> 
Mo, Y.L.; and Wang, S.J., "Seismic Behavior of RC Columns with Various Tie Configurations", Journal of Structural Engineering, ASCE, Vol. 126 No.10, October, 2000, pp. 1122-1130</reference>
        </specimen>
        <adminInfo>
            <!-- Generated from audit trail records in the database -->
            <submissionDate> </submissionDate>
            <!-- Person who created/last updated this record -->
            <submitter> </submitter>
            <revisionDate> </revisionDate>
            <reviser> </reviser>
            <!-- Original data owner and any restrictions on use -->
            <copyright> </copyright>
        </adminInfo>
        <materialProperties>
            <concreteStrength units="MPa">24.9</concreteStrength>
            <transverseSteel>
                <yieldStress units="MPa">459.5</yieldStress>
                <strength units="MPa">576.5</strength>
                <grade/>
            </transverseSteel>
            <longitudinalSteel>
                <grade/>
                <corner>
                    <yieldStress units="MPa">497</yieldStress>
                    <strength units="MPa">592</strength>
                </corner>
                <intermediate>
                    <yieldStress units="MPa">497</yieldStress>
                    <strength units="MPa">592</strength>
                </intermediate>
            </longitudinalSteel>
        </materialProperties>
        <geometry>
            <width units="mm">400</width>
            <depth units="mm">400</depth>
            <lInflection units="mm">1,400</lInflection>
            <lMeasured units="mm">1,400</lMeasured>
            <lSplice units="mm">0</lSplice>
            <lBeam units="mm">0</lBeam>
            <configuration>Cantilever</configuration>
        </geometry>
        <loading>
            <axialLoad units="kN">450</axialLoad>
            <PDCode>P Ram rotation decreases V</PDCode>
            <lTop>0</lTop>
            <lBottom>800</lBottom>
        </loading>
        <longitudinalReinforcement>
            <diameter units="mm">19</diameter>
            <diameterIntermediate units="mm">19</diameterIntermediate>
            <numberOfBars>12</numberOfBars>
            <perpendicularToLoad>
                <clearCover units="mm">34</clearCover>
                <numberIntermediateBars>2</numberIntermediateBars>
            </perpendicularToLoad>
            <parallelToLoad>
                <clearCover units="mm">34</clearCover>
                <numberIntermediateBars>2</numberIntermediateBars>
            </parallelToLoad>
            <reinforcementRatio>0.0214</reinforcementRatio>
        </longitudinalReinforcement>
        <transverseReinforcement>
            <type>RJ: Rectangular ties with J-hooks</type>
            <numberShearLegs>4</numberShearLegs>
            <closeSpacing>
                <barDiameter units="mm">6.3</barDiameter>
                <numberHoopSets>0</numberHoopSets>
                <hoopSpacing units="mm">50</hoopSpacing>
            </closeSpacing>
            <volTransReinfRatio>0</volTransReinfRatio>
        </transverseReinforcement>
        <failureType>Flexure</failureType>
        <damage>
            <crushing units="mm">42.5</crushing>
            <spalling units="mm">69.5</spalling>
            <buckling units="mm">0</buckling>
            <longBarFracture units="mm">0</longBarFracture>
            <spiralFracture units="mm">0</spiralFracture>
            <lossAxial units="mm">0</lossAxial>
        </damage>
        <links>
            <link type="data" description="Force Displacement Data">http://depts.washington.edu/columdat/rectcol/txfiles/moc11.txt</link>
        </links>
    </columnTest>
</columnTests>

File: Data/Hysteresis/xml/188.xml
<columnTests>
    <columnTest id="PEER-SPD-188" version="1">
        <specimen>
            <name>Mo and Wang 2000,C1-2</name>
            <type>Rectangular</type>
            <comments/>
            <reference> 
Mo, Y.L.; and Wang, S.J., "Seismic Behavior of RC Columns with Various Tie Configurations", Journal of Structural Engineering, ASCE, Vol. 126 No.10, October, 2000, pp. 1122-1130</reference>
        </specimen>
        <adminInfo>
            <!-- Generated from audit trail records in the database -->
            <submissionDate> </submissionDate>
            <!-- Person who created/last updated this record -->
            <submitter> </submitter>
            <revisionDate> </revisionDate>
            <reviser> </reviser>
            <!-- Original data owner and any restrictions on use -->
            <copyright> </copyright>
        </adminInfo>
        <materialProperties>
            <concreteStrength units="MPa">26.7</concreteStrength>
            <transverseSteel>
                <yieldStress units="MPa">459.5</yieldStress>
                <strength units="MPa">576.5</strength>
                <grade/>
            </transverseSteel>
            <longitudinalSteel>
                <grade/>
                <corner>
                    <yieldStress units="MPa">497</yieldStress>
                    <strength units="MPa">592</strength>
                </corner>
                <intermediate>
                    <yieldStress units="MPa">497</yieldStress>
                    <strength units="MPa">592</strength>
                </intermediate>
            </longitudinalSteel>
        </materialProperties>
        <geometry>
            <width units="mm">400</width>
            <depth units="mm">400</depth>
            <lInflection units="mm">1,400</lInflection>
            <lMeasured units="mm">1,400</lMeasured>
            <lSplice units="mm">0</lSplice>
            <lBeam units="mm">0</lBeam>
            <configuration>Cantilever</configuration>
        </geometry>
        <loading>
            <axialLoad units="kN">675</axialLoad>
            <PDCode>P Ram rotation decreases V</PDCode>
            <lTop>0</lTop>
            <lBottom>800</lBottom>
        </loading>
        <longitudinalReinforcement>
            <diameter units="mm">19</diameter>
            <diameterIntermediate units="mm">19</diameterIntermediate>
            <numberOfBars>12</numberOfBars>
            <perpendicularToLoad>
                <clearCover units="mm">34</clearCover>
                <numberIntermediateBars>2</numberIntermediateBars>
            </perpendicularToLoad>
            <parallelToLoad>
                <clearCover units="mm">34</clearCover>
                <numberIntermediateBars>2</numberIntermediateBars>
            </parallelToLoad>
            <reinforcementRatio>0.0214</reinforcementRatio>
        </longitudinalReinforcement>
        <transverseReinforcement>
            <type>RJ: Rectangular ties with J-hooks</type>
            <numberShearLegs>4</numberShearLegs>
            <closeSpacing>
                <barDiameter units="mm">6.3</barDiameter>
                <numberHoopSets>0</numberHoopSets>
                <hoopSpacing units="mm">50</hoopSpacing>
            </closeSpacing>
            <volTransReinfRatio>0</volTransReinfRatio>
        </transverseReinforcement>
        <failureType>Flexure</failureType>
        <damage>
            <crushing units="mm">37</crushing>
            <spalling units="mm">63</spalling>
            <buckling units="mm">0</buckling>
            <longBarFracture units="mm">104</longBarFracture>
            <spiralFracture units="mm">0</spiralFracture>
            <lossAxial units="mm">0</lossAxial>
        </damage>
        <links>
            <link type="data" description="Force Displacement Data">http://depts.washington.edu/columdat/rectcol/txfiles/moc12.txt</link>
        </links>
    </columnTest>
</columnTests>

File: Data/Hysteresis/xml/189.xml
<columnTests>
    <columnTest id="PEER-SPD-189" version="1">
        <specimen>
            <name>Mo and Wang 2000,C1-3</name>
            <type>Rectangular</type>
            <comments/>
            <reference> 
Mo, Y.L.; and Wang, S.J., "Seismic Behavior of RC Columns with Various Tie Configurations", Journal of Structural Engineering, ASCE, Vol. 126 No.10, October, 2000, pp. 1122-1130</reference>
        </specimen>
        <adminInfo>
            <!-- Generated from audit trail records in the database -->
            <submissionDate> </submissionDate>
            <!-- Person who created/last updated this record -->
            <submitter> </submitter>
            <revisionDate> </revisionDate>
            <reviser> </reviser>
            <!-- Original data owner and any restrictions on use -->
            <copyright> </copyright>
        </adminInfo>
        <materialProperties>
            <concreteStrength units="MPa">26.1</concreteStrength>
            <transverseSteel>
                <yieldStress units="MPa">459.5</yieldStress>
                <strength units="MPa">576.5</strength>
                <grade/>
            </transverseSteel>
            <longitudinalSteel>
                <grade/>
                <corner>
                    <yieldStress units="MPa">497</yieldStress>
                    <strength units="MPa">592</strength>
                </corner>
                <intermediate>
                    <yieldStress units="MPa">497</yieldStress>
                    <strength units="MPa">592</strength>
                </intermediate>
            </longitudinalSteel>
        </materialProperties>
        <geometry>
            <width units="mm">400</width>
            <depth units="mm">400</depth>
            <lInflection units="mm">1,400</lInflection>
            <lMeasured units="mm">1,400</lMeasured>
            <lSplice units="mm">0</lSplice>
            <lBeam units="mm">0</lBeam>
            <configuration>Cantilever</configuration>
        </geometry>
        <loading>
            <axialLoad units="kN">900</axialLoad>
            <PDCode>P Ram rotation decreases V</PDCode>
            <lTop>0</lTop>
            <lBottom>800</lBottom>
        </loading>
        <longitudinalReinforcement>
            <diameter units="mm">19</diameter>
            <diameterIntermediate units="mm">19</diameterIntermediate>
            <numberOfBars>12</numberOfBars>
            <perpendicularToLoad>
                <clearCover units="mm">34</clearCover>
                <numberIntermediateBars>2</numberIntermediateBars>
            </perpendicularToLoad>
            <parallelToLoad>
                <clearCover units="mm">34</clearCover>
                <numberIntermediateBars>2</numberIntermediateBars>
            </parallelToLoad>
            <reinforcementRatio>0.0214</reinforcementRatio>
        </longitudinalReinforcement>
        <transverseReinforcement>
            <type>RJ: Rectangular ties with J-hooks</type>
            <numberShearLegs>4</numberShearLegs>
            <closeSpacing>
                <barDiameter units="mm">6.3</barDiameter>
                <numberHoopSets>0</numberHoopSets>
                <hoopSpacing units="mm">50</hoopSpacing>
            </closeSpacing>
            <volTransReinfRatio>0</volTransReinfRatio>
        </transverseReinforcement>
        <failureType>Flexure</failureType>
        <damage>
            <crushing units="mm">36</crushing>
            <spalling units="mm">62</spalling>
            <buckling units="mm">0</buckling>
            <longBarFracture units="mm">111</longBarFracture>
            <spiralFracture units="mm">0</spiralFracture>
            <lossAxial units="mm">0</lossAxial>
        </damage>
        <links>
            <link type="data" description="Force Displacement Data">http://depts.washington.edu/columdat/rectcol/txfiles/moc13.txt</link>
        </links>
    </columnTest>
</columnTests>

File: Data/Hysteresis/xml/190.xml
<columnTests>
    <columnTest id="PEER-SPD-190" version="1">
        <specimen>
            <name>Mo and Wang 2000,C2-1</name>
            <type>Rectangular</type>
            <comments/>
            <reference> 
Mo, Y.L.; and Wang, S.J., "Seismic Behavior of RC Columns with Various Tie Configurations", Journal of Structural Engineering, ASCE, Vol. 126 No.10, October, 2000, pp. 1122-1130</reference>
        </specimen>
        <adminInfo>
            <!-- Generated from audit trail records in the database -->
            <submissionDate> </submissionDate>
            <!-- Person who created/last updated this record -->
            <submitter> </submitter>
            <revisionDate> </revisionDate>
            <reviser> </reviser>
            <!-- Original data owner and any restrictions on use -->
            <copyright> </copyright>
        </adminInfo>
        <materialProperties>
            <concreteStrength units="MPa">25.3</concreteStrength>
            <transverseSteel>
                <yieldStress units="MPa">459.5</yieldStress>
                <strength units="MPa">576.5</strength>
                <grade/>
            </transverseSteel>
            <longitudinalSteel>
                <grade/>
                <corner>
                    <yieldStress units="MPa">497</yieldStress>
                    <strength units="MPa">592</strength>
                </corner>
                <intermediate>
                    <yieldStress units="MPa">497</yieldStress>
                    <strength units="MPa">592</strength>
                </intermediate>
            </longitudinalSteel>
        </materialProperties>
        <geometry>
            <width units="mm">400</width>
            <depth units="mm">400</depth>
            <lInflection units="mm">1,400</lInflection>
            <lMeasured units="mm">1,400</lMeasured>
            <lSplice units="mm">0</lSplice>
            <lBeam units="mm">0</lBeam>
            <configuration>Cantilever</configuration>
        </geometry>
        <loading>
            <axialLoad units="kN">450</axialLoad>
            <PDCode>P Ram rotation decreases V</PDCode>
            <lTop>0</lTop>
            <lBottom>800</lBottom>
        </loading>
        <longitudinalReinforcement>
            <diameter units="mm">19</diameter>
            <diameterIntermediate units="mm">19</diameterIntermediate>
            <numberOfBars>12</numberOfBars>
            <perpendicularToLoad>
                <clearCover units="mm">34</clearCover>
                <numberIntermediateBars>2</numberIntermediateBars>
            </perpendicularToLoad>
            <parallelToLoad>
                <clearCover units="mm">34</clearCover>
                <numberIntermediateBars>2</numberIntermediateBars>
            </parallelToLoad>
            <reinforcementRatio>0.0214</reinforcementRatio>
        </longitudinalReinforcement>
        <transverseReinforcement>
            <type>RI: Rectangular and interlocking ties</type>
            <numberShearLegs>4</numberShearLegs>
            <closeSpacing>
                <barDiameter units="mm">6.3</barDiameter>
                <numberHoopSets>0</numberHoopSets>
                <hoopSpacing units="mm">52</hoopSpacing>
            </closeSpacing>
            <volTransReinfRatio>0</volTransReinfRatio>
        </transverseReinforcement>
        <failureType>Flexure</failureType>
        <damage>
            <crushing units="mm">37</crushing>
            <spalling units="mm">63</spalling>
            <buckling units="mm">0</buckling>
            <longBarFracture units="mm">113</longBarFracture>
            <spiralFracture units="mm">0</spiralFracture>
            <lossAxial units="mm">0</lossAxial>
        </damage>
        <links>
            <link type="data" description="Force Displacement Data">http://depts.washington.edu/columdat/rectcol/txfiles/moc21.txt</link>
        </links>
    </columnTest>
</columnTests>

File: Data/Hysteresis/xml/191.xml
<columnTests>
    <columnTest id="PEER-SPD-191" version="1">
        <specimen>
            <name>Mo and Wang 2000,C2-2</name>
            <type>Rectangular</type>
            <comments/>
            <reference> 
Mo, Y.L.; and Wang, S.J., "Seismic Behavior of RC Columns with Various Tie Configurations", Journal of Structural Engineering, ASCE, Vol. 126 No.10, October, 2000, pp. 1122-1130</reference>
        </specimen>
        <adminInfo>
            <!-- Generated from audit trail records in the database -->
            <submissionDate> </submissionDate>
            <!-- Person who created/last updated this record -->
            <submitter> </submitter>
            <revisionDate> </revisionDate>
            <reviser> </reviser>
            <!-- Original data owner and any restrictions on use -->
            <copyright> </copyright>
        </adminInfo>
        <materialProperties>
            <concreteStrength units="MPa">27.1</concreteStrength>
            <transverseSteel>
                <yieldStress units="MPa">459.5</yieldStress>
                <strength units="MPa">576.5</strength>
                <grade/>
            </transverseSteel>
            <longitudinalSteel>
                <grade/>
                <corner>
                    <yieldStress units="MPa">497</yieldStress>
                    <strength units="MPa">592</strength>
                </corner>
                <intermediate>
                    <yieldStress units="MPa">497</yieldStress>
                    <strength units="MPa">592</strength>
                </intermediate>
            </longitudinalSteel>
        </materialProperties>
        <geometry>
            <width units="mm">400</width>
            <depth units="mm">400</depth>
            <lInflection units="mm">1,400</lInflection>
            <lMeasured units="mm">1,400</lMeasured>
            <lSplice units="mm">0</lSplice>
            <lBeam units="mm">0</lBeam>
            <configuration>Cantilever</configuration>
        </geometry>
        <loading>
            <axialLoad units="kN">675</axialLoad>
            <PDCode>P Ram rotation decreases V</PDCode>
            <lTop>0</lTop>
            <lBottom>800</lBottom>
        </loading>
        <longitudinalReinforcement>
            <diameter units="mm">19</diameter>
            <diameterIntermediate units="mm">19</diameterIntermediate>
            <numberOfBars>12</numberOfBars>
            <perpendicularToLoad>
                <clearCover units="mm">34</clearCover>
                <numberIntermediateBars>2</numberIntermediateBars>
            </perpendicularToLoad>
            <parallelToLoad>
                <clearCover units="mm">34</clearCover>
                <numberIntermediateBars>2</numberIntermediateBars>
            </parallelToLoad>
            <reinforcementRatio>0.0214</reinforcementRatio>
        </longitudinalReinforcement>
        <transverseReinforcement>
            <type>RI: Rectangular and interlocking ties</type>
            <numberShearLegs>4</numberShearLegs>
            <closeSpacing>
                <barDiameter units="mm">6.3</barDiameter>
                <numberHoopSets>0</numberHoopSets>
                <hoopSpacing units="mm">52</hoopSpacing>
            </closeSpacing>
            <volTransReinfRatio>0</volTransReinfRatio>
        </transverseReinforcement>
        <failureType>Flexure</failureType>
        <damage>
            <crushing units="mm">35</crushing>
            <spalling units="mm">68</spalling>
            <buckling units="mm">0</buckling>
            <longBarFracture units="mm">110</longBarFracture>
            <spiralFracture units="mm">0</spiralFracture>
            <lossAxial units="mm">0</lossAxial>
        </damage>
        <links>
            <link type="data" description="Force Displacement Data">http://depts.washington.edu/columdat/rectcol/txfiles/moc22.txt</link>
        </links>
    </columnTest>
</columnTests>
